Repository: AI-and-Semiconductor-Technology-Lab/data

File: data2/1p1_to_1p8.csv (part 1 of 16)
Perovskite_composition_long_form,Cell_stack_sequence,Cell_area_total,Cell_area_measured,Cell_number_of_cells_per_substrate,Cell_architecture,Cell_flexible,Cell_flexible_min_bending_radius,Cell_semitransparent,Cell_semitransparent_AVT,Cell_semitransparent_wavelength_range,Cell_semitransparent_raw_data,Module,Module_number_of_cells_in_module,Module_area_total,Module_area_effective,Module_JV_data_recalculated_per_cell,Substrate_stack_sequence,Substrate_thickness,Substrate_area,Substrate_supplier,Substrate_brand_name,Substrate_deposition_procedure,Substrate_surface_roughness_rms,Substrate_etching_procedure,Substrate_cleaning_procedure,ETL_stack_sequence,ETL_thickness,ETL_additives_compounds,ETL_additives_concentrations,ETL_deposition_procedure,ETL_deposition_aggregation_state_of_reactants,ETL_deposition_synthesis_atmosphere,ETL_deposition_synthesis_atmosphere_pressure_total,ETL_deposition_synthesis_atmosphere_pressure_partial,ETL_deposition_synthesis_atmosphere_relative_humidity,ETL_deposition_solvents,ETL_deposition_solvents_mixing_ratios,ETL_deposition_solvents_supplier,ETL_deposition_solvents_purity,ETL_deposition_reaction_solutions_compounds,ETL_deposition_reaction_solutions_compounds_supplier,ETL_deposition_reaction_solutions_compounds_purity,ETL_deposition_reaction_solutions_concentrations,ETL_deposition_reaction_solutions_volumes,ETL_deposition_reaction_solutions_age,ETL_deposition_reaction_solutions_temperature,ETL_deposition_substrate_temperature,ETL_deposition_thermal_annealing_temperature,ETL_deposition_thermal_annealing_time,ETL_deposition_thermal_annealing_atmosphere,ETL_storage_time_until_next_deposition_step,ETL_storage_atmosphere,ETL_storage_relative_humidity,ETL_surface_treatment_before_next_deposition_step,Perovskite_single_crystal,Perovskite_dimension_0D,Perovskite_dimension_2D,Perovskite_dimension_2D3D_mixture,Perovskite_dimension_3D,Perovskite_dimension_3D_with_2D_capping_layer,Perovskite_dimension_list_of_layers,Perovskite_composition_perovskite_ABC3_structure,Perovskite_composition_perovskite_inspired_structure,Perovskite_composition_a_ions,Perovskite_composition_a_ions_coefficients,Perovskite_composition_b_ions,Perovskite_composition_b_ions_coefficients,Perovskite_composition_c_ions,Perovskite_composition_c_ions_coefficients,Perovskite_composition_none_stoichiometry_components_in_excess,Perovskite_composition_short_form,Perovskite_composition_assumption,Perovskite_composition_inorganic,Perovskite_composition_leadfree,Perovskite_additives_compounds,Perovskite_additives_concentrations,Perovskite_thickness,Perovskite_band_gap,Perovskite_band_gap_graded,Perovskite_band_gap_estimation_basis,Perovskite_pl_max,Perovskite_deposition_number_of_deposition_steps,Perovskite_deposition_procedure,Perovskite_deposition_aggregation_state_of_reactants,Perovskite_deposition_synthesis_atmosphere,Perovskite_deposition_synthesis_atmosphere_pressure_total,Perovskite_deposition_synthesis_atmosphere_pressure_partial,Perovskite_deposition_synthesis_atmosphere_relative_humidity,Perovskite_deposition_solvents,Perovskite_deposition_solvents_mixing_ratios,Perovskite_deposition_solvents_supplier,Perovskite_deposition_solvents_purity,Perovskite_deposition_reaction_solutions_compounds,Perovskite_deposition_reaction_solutions_compounds_supplier,Perovskite_deposition_reaction_solutions_compounds_purity,Perovskite_deposition_reaction_solutions_concentrations,Perovskite_deposition_reaction_solutions_volumes,Perovskite_deposition_reaction_solutions_age,Perovskite_deposition_reaction_solutions_temperature,Perovskite_deposition_substrate_temperature,Perovskite_deposition_quenching_induced_crystallisation,Perovskite_deposition_quenching_media,Perovskite_deposition_quenching_media_mixing_ratios,Perovskite_deposition_quenching_media_volume,Perovskite_deposition_quenching_media_additives_compounds,Perovskite_deposition_quenching_media_additives_concentrations,Perovskite_deposition_thermal_annealing_temperature,Perovskite_deposition_thermal_annealing_time,Perovskite_deposition_thermal_annealing_atmosphere,Perovskite_deposition_thermal_annealing_relative_humidity,Perovskite_deposition_thermal_annealing_pressure,Perovskite_deposition_solvent_annealing,Perovskite_deposition_solvent_annealing_timing,Perovskite_deposition_solvent_annealing_solvent_atmosphere,Perovskite_deposition_solvent_annealing_time,Perovskite_deposition_solvent_annealing_temperature,Perovskite_deposition_after_treatment_of_formed_perovskite,Perovskite_deposition_after_treatment_of_formed_perovskite_met,Perovskite_storage_time_until_next_deposition_step,Perovskite_storage_atmosphere,Perovskite_storage_relative_humidity,Perovskite_surface_treatment_before_next_deposition_step,HTL_stack_sequence,HTL_thickness_list,HTL_additives_compounds,HTL_additives_concentrations,HTL_deposition_procedure,HTL_deposition_aggregation_state_of_reactants,HTL_deposition_synthesis_atmosphere,HTL_deposition_synthesis_atmosphere_pressure_total,HTL_deposition_synthesis_atmosphere_pressure_partial,HTL_deposition_synthesis_atmosphere_relative_humidity,HTL_deposition_solvents,HTL_deposition_solvents_mixing_ratios,HTL_deposition_solvents_supplier,HTL_deposition_solvents_purity,HTL_deposition_reaction_solutions_compounds,HTL_deposition_reaction_solutions_compounds_supplier,HTL_deposition_reaction_solutions_compounds_purity,HTL_deposition_reaction_solutions_concentrations,HTL_deposition_reaction_solutions_volumes,HTL_deposition_reaction_solutions_age,HTL_deposition_reaction_solutions_temperature,HTL_deposition_substrate_temperature,HTL_deposition_thermal_annealing_temperature,HTL_deposition_thermal_annealing_time,HTL_deposition_thermal_annealing_atmosphere,HTL_storage_time_until_next_deposition_step,HTL_storage_atmosphere,HTL_storage_relative_humidity,HTL_surface_treatment_before_next_deposition_step,Backcontact_stack_sequence,Backcontact_thickness_list,Backcontact_additives_compounds,Backcontact_additives_concentrations,Backcontact_deposition_procedure,Backcontact_deposition_aggregation_state_of_reactants,Backcontact_deposition_synthesis_atmosphere,Backcontact_deposition_synthesis_atmosphere_pressure_total,Backcontact_deposition_synthesis_atmosphere_pressure_partial,Backcontact_deposition_synthesis_atmosphere_relative_humidity,Backcontact_deposition_solvents,Backcontact_deposition_solvents_mixing_ratios,Backcontact_deposition_solvents_supplier,Backcontact_deposition_solvents_purity,Backcontact_deposition_reaction_solutions_compounds,Backcontact_deposition_reaction_solutions_compounds_supplier,Backcontact_deposition_reaction_solutions_compounds_purity,Backcontact_deposition_reaction_solutions_concentrations,Backcontact_deposition_reaction_solutions_volumes,Backcontact_deposition_reaction_solutions_age,Backcontact_deposition_reaction_solutions_temperature,Backcontact_deposition_substrate_temperature,Backcontact_deposition_thermal_annealing_temperature,Backcontact_deposition_thermal_annealing_time,Backcontact_deposition_thermal_annealing_atmosphere,Backcontact_storage_time_until_next_deposition_step,Backcontact_storage_atmosphere,Backcontact_storage_relative_humidity,Backcontact_surface_treatment_before_next_deposition_step,Add_lay_front,Add_lay_front_function,Add_lay_front_stack_sequence,Add_lay_front_thickness_list,Add_lay_front_additives_compounds,Add_lay_front_additives_concentrations,Add_lay_front_deposition_procedure,Add_lay_front_deposition_aggregation_state_of_reactants,Add_lay_front_deposition_synthesis_atmosphere,Add_lay_front_deposition_synthesis_atmosphere_pressure_total,Add_lay_front_deposition_synthesis_atmosphere_pressure_partial,Add_lay_front_deposition_synthesis_atmosphere_relative_humidity,Add_lay_front_deposition_solvents,Add_lay_front_deposition_solvents_mixing_ratios,Add_lay_front_deposition_solvents_supplier,Add_lay_front_deposition_solvents_purity,Add_lay_front_deposition_reaction_solutions_compounds,Add_lay_front_deposition_reaction_solutions_compounds_supplier,Add_lay_front_deposition_reaction_solutions_compounds_purity,Add_lay_front_deposition_reaction_solutions_concentrations,Add_lay_front_deposition_reaction_solutions_volumes,Add_lay_front_deposition_reaction_solutions_age,Add_lay_front_deposition_reaction_solutions_temperature,Add_lay_front_deposition_substrate_temperature,Add_lay_front_deposition_thermal_annealing_temperature,Add_lay_front_deposition_thermal_annealing_time,Add_lay_front_deposition_thermal_annealing_atmosphere,Add_lay_front_storage_time_until_next_deposition_step,Add_lay_front_storage_atmosphere,Add_lay_front_storage_relative_humidity,Add_lay_front_surface_treatment_before_next_deposition_step,Add_lay_back,Add_lay_back_function,Add_lay_back_stack_sequence,Add_lay_back_thickness_list,Add_lay_back_additives_compounds,Add_lay_back_additives_concentrations,Add_lay_back_deposition_procedure,Add_lay_back_deposition_aggregation_state_of_reactants,Add_lay_back_deposition_synthesis_atmosphere,Add_lay_back_deposition_synthesis_atmosphere_pressure_total,Add_lay_back_deposition_synthesis_atmosphere_pressure_partial,Add_lay_back_deposition_synthesis_atmosphere_relative_humidity,Add_lay_back_deposition_solvents,Add_lay_back_deposition_solvents_mixing_ratios,Add_lay_back_deposition_solvents_supplier,Add_lay_back_deposition_solvents_purity,Add_lay_back_deposition_reaction_solutions_compounds,Add_lay_back_deposition_reaction_solutions_compounds_supplier,Add_lay_back_deposition_reaction_solutions_compounds_purity,Add_lay_back_deposition_reaction_solutions_concentrations,Add_lay_back_deposition_reaction_solutions_volumes,Add_lay_back_deposition_reaction_solutions_age,Add_lay_back_deposition_reaction_solutions_temperature,Add_lay_back_deposition_substrate_temperature,Add_lay_back_deposition_thermal_annealing_temperature,Add_lay_back_deposition_thermal_annealing_time,Add_lay_back_deposition_thermal_annealing_atmosphere,Add_lay_back_storage_time_until_next_deposition_step,Add_lay_back_storage_atmosphere,Add_lay_back_storage_relative_humidity,Add_lay_back_surface_treatment_before_next_deposition_step,Encapsulation,Encapsulation_stack_sequence,Encapsulation_edge_sealing_materials,Encapsulation_atmosphere_for_encapsulation,Encapsulation_water_vapour_transmission_rate,Encapsulation_oxygen_transmission_rate,JV_default_PCE,Original_index
Cs0.01((NH2)2CH)0.39(CH3NH3)0.6PbBr0.025I2.975,SLG | ITO | PTAA | Perovskite | C60 | BCP | Cu,,0.1,0.0,pin,False,,False,,nan; nan,,False,0.0,,,False,SLG | ITO,,,,,Unknown,,,,C60 | BCP,30.0 | 8.0,Unknown,,Evaporation | Evaporation,Unknown,Unknown,,,,Unknown,,Unknown,Unknown,,Unknown,Unknown,,Unknown,Unknown,Unknown,Unknown,Unknown,Unknown,Unknown,,Unknown,,,False,False,False,False,True,False,3.0,True,False,Cs; FA; MA,0.01; 0.39; 0.6,Pb,1,Br; I,0.025; 2.975,,CsFAMAPbBrI,,False,False,Cl; Phosphatidylcholine,0.05,,1.6,False,,,1.0,Doctor blading,Liquid,N2,,,,DMF,1,Unknown,Unknown,,Unknown,Unknown,,Unknown,Unknown,Unknown,Unknown,False,Unknown,,Unknown,,,100.0,30.0,Unknown,,,False,,Unknown,Unknown,Unknown,,,Unknown,Unknown,,,PTAA,,,,Spin-coating,Unknown,Unknown,,,,Unknown,,Unknown,Unknown,,Unknown,Unknown,,Unknown,Unknown,Unknown,Unknown,Unknown,Unknown,Unknown,Unknown,Unknown,,,Cu,80.0,,,Evaporation,Unknown,Unknown,,,,Unknown,,Unknown,Unknown,,Unknown,Unknown,,Unknown,Unknown,Unknown,Unknown,Unknown,Unknown,Unknown,Unknown,Unknown,,,False,,Unknown,,,,Unknown,Unknown,Unknown,,,,Unknown,,Unknown,Unknown,,Unknown,Unknown,,Unknown,Unknown,Unknown,Unknown,Unknown,Unknown,Unknown,Unknown,Unknown,,,False,,Unknown,,,,Unknown,Unknown,Unknown,,,,Unknown,,Unknown,Unknown,,Unknown,Unknown,,Unknown,Unknown,Unknown,Unknown,Unknown,Unknown,Unknown,Unknown,Unknown,,,False,Unknown,Unknown,Unknown,,,18.7,0
Cs0.01(CH3NH3)0.99PbBr0.03I2.97,SLG | FTO | TiO2-c | TiO2-mp | Perovskite | Spiro-MeOTAD | Au,,0.1,0.0,nip,False,,False,,nan; nan,,False,0.0,,,False,SLG | FTO,,,,,Unknown,,,,TiO2-c | TiO2-mp,,Unknown,,Spin-coating | Spin-coating,Unknown,Unknown,,,,Unknown,,Unknown,Unknown,,Unknown,Unknown,,Unknown,Unknown,Unknown,Unknown,Unknown,Unknown,Unknown,,Unknown,,,False,False,False,False,True,False,3.0,True,False,Cs; MA,0.01; 0.99,Pb,1,Br; I,0.03; 2.97,,CsMAPbBrI,,False,False,CsPbBr-np,,,1.6,False,Composition,,1.0,Spin-coating,Liquid,N2,,,,DMF; DMSO,7; 3,Unknown,Unknown,,Unknown,Unknown,,Unknown,Unknown,Unknown,Unknown,True,Chlorobenzene,,Unknown,,,100.0,15.0,Unknown,,,False,,Unknown,Unknown,Unknown,,,Unknown,Unknown,,,Spiro-MeOTAD,,Li-TFSI; TBP,,Spin-coating,Unknown,Unknown,,,,Unknown,,Unknown,Unknown,,Unknown,Unknown,,Unknown,Unknown,Unknown,Unknown,Unknown,Unknown,Unknown,Unknown,Unknown,,,Au,100.0,,,Evaporation,Unknown,Unknown,,,,Unknown,,Unknown,Unknown,,Unknown,Unknown,,Unknown,Unknown,Unknown,Unknown,Unknown,Unknown,Unknown,Unknown,Unknown,,,False,,Unknown,,,,Unknown,Unknown,Unknown,,,,Unknown,,Unknown,Unknown,,Unknown,Unknown,,Unknown,Unknown,Unknown,Unknown,Unknown,Unknown,Unknown,Unknown,Unknown,,,False,,Unknown,,,,Unknown,Unknown,Unknown,,,,Unknown,,Unknown,Unknown,,Unknown,Unknown,,Unknown,Unknown,Unknown,Unknown,Unknown,Unknown,Unknown,Unknown,Unknown,,,False,Unknown,Unknown,Unknown,,,19.4,1
Cs0.025((NH2)2CH)0.475(CH3NH3)0.5Pb0.5Sn0.5I3,SLG | FTO | PEDOT:PSS | Perovskite | PCBM-60 | C60 | BCP | Ag,,0.1,0.0,pin,False,,False,,nan; nan,,False,0.0,,,False,SLG | FTO,,,,,Unknown,,,,PCBM-60 | C60 | BCP,nan | 20.0 | 5.0,Unknown,,Spin-coating | Evaporation | Evaporation,Unknown,Unknown,,,,Unknown,,Unknown,Unknown,,Unknown,Unknown,,Unknown,Unknown,Unknown,Unknown,Unknown,Unknown,Unknown,,Unknown,,,False,False,False,False,True,False,3.0,True,False,Cs; FA; MA,0.025; 0.475; 0.5,Pb; Sn,0.5; 0.5,I,3,,CsFAMAPbSnI,,False,False,Pb(SCN)2; SnF2,,550.0,1.27,False,,965.0,1.0,Spin-coating,Liquid,N2,,,,DMF; DMSO,6.5; 1,Unknown,Unknown,,Unknown,Unknown,,Unknown,Unknown,Unknown,Unknown,True,Toluene,,Unknown,,,100.0,5.0,Unknown,,,False,,Unknown,Unknown,Unknown,,,Unknown,Unknown,,,PEDOT:PSS,,,,Spin-coating,Unknown,Unknown,,,,Unknown,,Unknown,Unknown,,Unknown,Unknown,,Unknown,Unknown,Unknown,Unknown,Unknown,Unknown,Unknown,Unknown,Unknown,,,Ag,110.0,,,Evaporation,Unknown,Unknown,,,,Unknown,,Unknown,Unknown,,Unknown,Unknown,,Unknown,Unknown,Unknown,Unknown,Unknown,Unknown,Unknown,Unknown,Unknown,,,False,,Unknown,,,,Unknown,Unknown,Unknown,,,,Unknown,,Unknown,Unknown,,Unknown,Unknown,,Unknown,Unknown,Unknown,Unknown,Unknown,Unknown,Unknown,Unknown,Unknown,,,False,,Unknown,,,,Unknown,Unknown,Unknown,,,,Unknown,,Unknown,Unknown,,Unknown,Unknown,,Unknown,Unknown,Unknown,Unknown,Unknown,Unknown,Unknown,Unknown,Unknown,,,False,Unknown,Unknown,Unknown,,,19.65,2
Cs0.025((NH2)2CH)0.825(CH3NH3)0.15PbBr0.45I2.55,SLG | FTO | TiO2-c | TiO2-mp | Perovskite | Spiro-MeOTAD | Au,,0.09,0.0,nip,False,,False,,nan; nan,,False,0.0,,,False,SLG | FTO,,,,,Unknown,,,,TiO2-c | TiO2-mp,170.0,TiCl4 | Unknown,,Spray-pyrolys | Spin-coating,Unknown,Unknown,,,,Unknown,,Unknown,Unknown,,Unknown,Unknown,,Unknown,Unknown,Unknown,Unknown,Unknown,Unknown,Unknown,,Unknown,,,False,False,False,False,True,False,3.0,True,False,Cs; FA; MA,0.025; 0.825; 0.15,Pb,1,Br; I,0.45; 2.55,,CsFAMAPbBrI,,False,False,,,,1.651,False,,780.0,1.0,Spin-coating,Liquid,N2,,,,DMF; DMSO,2; 8,Unknown,Unknown,,Unknown,Unknown,,Unknown,Unknown,Unknown,Unknown,True,Chlorobenzene,,Unknown,,,Unknown,Unknown,Unknown,,,False,,Unknown,Unknown,Unknown,,,Unknown,Unknown,,,Spiro-MeOTAD,,Li-TFSI; TBP,,Spin-coating,Unknown,Unknown,,,,Unknown,,Unknown,Unknown,,Unknown,Unknown,,Unknown,Unknown,Unknown,Unknown,Unknown,Unknown,Unknown,Unknown,Unknown,,,Au,80.0,,,Evaporation,Unknown,Unknown,,,,Unknown,,Unknown,Unknown,,Unknown,Unknown,,Unknown,Unknown,Unknown,Unknown,Unknown,Unknown,Unknown,Unknown,Unknown,,,False,,Unknown,,,,Unknown,Unknown,Unknown,,,,Unknown,,Unknown,Unknown,,Unknown,Unknown,,Unknown,Unknown,Unknown,Unknown,Unknown,Unknown,Unknown,Unknown,Unknown,,,False,,Unknown,,,,Unknown,Unknown,Unknown,,,,Unknown,,Unknown,Unknown,,Unknown,Unknown,,Unknown,Unknown,Unknown,Unknown,Unknown,Unknown,Unknown,Unknown,Unknown,,,False,Unknown,Unknown,Unknown,,,19.21,3
Cs0.02((NH2)2CH)0.38(CH3NH3)0.6PbBr0.025I2.975,SLG | ITO | PTAA | Perovskite | C60 | BCP | Cu,,0.1,0.0,pin,False,,False,,nan; nan,,False,0.0,,,False,SLG | ITO,,,,,Unknown,,,,C60 | BCP,30.0 | 8.0,Unknown,,Evaporation | Evaporation,Unknown,Unknown,,,,Unknown,,Unknown,Unknown,,Unknown,Unknown,,Unknown,Unknown,Unknown,Unknown,Unknown,Unknown,Unknown,,Unknown,,,False,False,False,False,True,False,3.0,True,False,Cs; FA; MA,0.02; 0.38; 0.6,Pb,1,Br; I,0.025; 2.975,,CsFAMAPbBrI,,False,False,Cl; Phosphatidylcholine,0.05,,1.6,False,,,1.0,Doctor blading,Liquid,N2,,,,DMF,1,Unknown,Unknown,,Unknown,Unknown,,Unknown,Unknown,Unknown,Unknown,False,Unknown,,Unknown,,,100.0,30.0,Unknown,,,False,,Unknown,Unknown,Unknown,,,Unknown,Unknown,,,PTAA,,,,Spin-coating,Unknown,Unknown,,,,Unknown,,Unknown,Unknown,,Unknown,Unknown,,Unknown,Unknown,Unknown,Unknown,Unknown,Unknown,Unknown,Unknown,Unknown,,,Cu,80.0,,,Evaporation,Unknown,Unknown,,,,Unknown,,Unknown,Unknown,,Unknown,Unknown,,Unknown,Unknown,Unknown,Unknown,Unknown,Unknown,Unknown,Unknown,Unknown,,,False,,Unknown,,,,Unknown,Unknown,Unknown,,,,Unknown,,Unknown,Unknown,,Unknown,Unknown,,Unknown,Unknown,Unknown,Unknown,Unknown,Unknown,Unknown,Unknown,Unknown,,,False,,Unknown,,,,Unknown,Unknown,Unknown,,,,Unknown,,Unknown,Unknown,,Unknown,Unknown,,Unknown,Unknown,Unknown,Unknown,Unknown,Unknown,Unknown,Unknown,Unknown,,,False,Unknown,Unknown,Unknown,,,19.2,4
Cs0.02(CH3NH3)0.98PbBr0.06I2.94,SLG | FTO | TiO2-c | TiO2-mp | Perovskite | Spiro-MeOTAD | Au,,0.1,0.0,nip,False,,False,,nan; nan,,False,0.0,,,False,SLG | FTO,,,,,Unknown,,,,TiO2-c | TiO2-mp,,Unknown,,Spin-coating | Spin-coating,Unknown,Unknown,,,,Unknown,,Unknown,Unknown,,Unknown,Unknown,,Unknown,Unknown,Unknown,Unknown,Unknown,Unknown,Unknown,,Unknown,,,False,False,False,False,True,False,3.0,True,False,Cs; MA,0.02; 0.98,Pb,1,Br; I,0.06; 2.94,,CsMAPbBrI,,False,False,CsPbBr-np,,,1.6,False,,526.0,1.0,Spin-coating,Liquid,N2,,,,DMF; DMSO,7; 3,Unknown,Unknown,,Unknown,Unknown,,Unknown,Unknown,Unknown,Unknown,True,Chlorobenzene,,Unknown,,,100.0,15.0,Unknown,,,False,,Unknown,Unknown,Unknown,,,Unknown,Unknown,,,Spiro-MeOTAD,,Li-TFSI; TBP,,Spin-coating,Unknown,Unknown,,,,Unknown,,Unknown,Unknown,,Unknown,Unknown,,Unknown,Unknown,Unknown,Unknown,Unknown,Unknown,Unknown,Unknown,Unknown,,,Au,100.0,,,Evaporation,Unknown,Unknown,,,,Unknown,,Unknown,Unknown,,Unknown,Unknown,,Unknown,Unknown,Unknown,Unknown,Unknown,Unknown,Unknown,Unknown,Unknown,,,False,,Unknown,,,,Unknown,Unknown,Unknown,,,,Unknown,,Unknown,Unknown,,Unknown,Unknown,,Unknown,Unknown,Unknown,Unknown,Unknown,Unknown,Unknown,Unknown,Unknown,,,False,,Unknown,,,,Unknown,Unknown,Unknown,,,,Unknown,,Unknown,Unknown,,Unknown,Unknown,,Unknown,Unknown,Unknown,Unknown,Unknown,Unknown,Unknown,Unknown,Unknown,,,False,Unknown,Unknown,Unknown,,,20.46,5
Cs0.03((NH2)2CH)0.37(CH3NH3)0.6PbBr0.025I2.975,SLG | ITO | PTAA | Perovskite | C60 | BCP | Cu,,0.1,0.0,pin,False,,False,,nan; nan,,False,0.0,,,False,SLG | ITO,,,,,Unknown,,,,C60 | BCP,30.0 | 8.0,Unknown,,Evaporation | Evaporation,Unknown,Unknown,,,,Unknown,,Unknown,Unknown,,Unknown,Unknown,,Unknown,Unknown,Unknown,Unknown,Unknown,Unknown,Unknown,,Unknown,,,False,False,False,False,True,False,3.0,True,False,Cs; FA; MA,0.03; 0.37; 0.6,Pb,1,Br; I,0.025; 2.975,,CsFAMAPbBrI,,False,False,Cl; Phosphatidylcholine,0.05,,1.6,False,,,1.0,Doctor blading,Liquid,N2,,,,DMF,1,Unknown,Unknown,,Unknown,Unknown,,Unknown,Unknown,Unknown,Unknown,False,Unknown,,Unknown,,,100.0,30.0,Unknown,,,False,,Unknown,Unknown,Unknown,,,Unknown,Unknown,,,PTAA,,,,Spin-coating,Unknown,Unknown,,,,Unknown,,Unknown,Unknown,,Unknown,Unknown,,Unknown,Unknown,Unknown,Unknown,Unknown,Unknown,Unknown,Unknown,Unknown,,,Cu,80.0,,,Evaporation,Unknown,Unknown,,,,Unknown,,Unknown,Unknown,,Unknown,Unknown,,Unknown,Unknown,Unknown,Unknown,Unknown,Unknown,Unknown,Unknown,Unknown,,,False,,Unknown,,,,Unknown,Unknown,Unknown,,,,Unknown,,Unknown,Unknown,,Unknown,Unknown,,Unknown,Unknown,Unknown,Unknown,Unknown,Unknown,Unknown,Unknown,Unknown,,,False,,Unknown,,,,Unknown,Unknown,Unknown,,,,Unknown,,Unknown,Unknown,,Unknown,Unknown,,Unknown,Unknown,Unknown,Unknown,Unknown,Unknown,Unknown,Unknown,Unknown,,,False,Unknown,Unknown,Unknown,,,18.0,6
Cs0.03((NH2)2CH)0.77(CH3NH3)0.2PbBr0.46I2.54,SLG | FTO | TiO2-c | TiO2-mp | Perovskite | Spiro-MeOTAD | Au,0.1,0.1,0.0,nip,False,,False,,nan; nan,,False,0.0,,,False,SLG | FTO,,,,,Unknown,,,Acetone >> Ultrasonic bath >> Ethanol >> Ultrasonic bath >> Water >> Ultrasonic bath >> UV-Ozone,TiO2-c | TiO2-mp,,Undoped | Li-TFSI,,Spin-coating | Spin-coating >> Spin-coating,Liquid | Liquid >> Liquid,Unknown,,,,Ethanol | Ethanol >> acetonitrile,1 | 1 >> 1,Sigma Aldrich | Sigma Aldrich >> Sigma Aldrich,Unknown,Titanium isopropoxide | TiO2-np >> Li-TFSI,Sigma Aldrich | Dysole >> Sigma Aldrich,Unknown,nan | nan >> 0.1 M,Unknown,Unknown,Unknown,Unknown,500 | 500 >> 450,30.0 | 30.0 >> 30.0,Unknown,,Unknown,,,False,False,False,False,True,False,3.0,True,False,Cs; FA; MA,0.03; 0.77; 0.2,Pb,1,Br; I,0.46; 2.54,,CsFAMAPbBrI,,False,False,Undoped,,,1.5,False,,,1.0,Spin-coating,Liquid,Unknown,,,,DMF; DMSO,4; 1,Sigma Aldrich; Sigma Aldrich,Unknown,CsI; FAI; MAI; PbBr2; PbI2,Unknown,Unknown,nan; 1 M; 0.2 M; 0.2 M; 1.1 M,Unknown,Unknown,Unknown,Unknown,True,Chlorobenzene,1.0,100.0,,,100,10.0,Unknown,,,False,,Unknown,Unknown,Unknown,,,Unknown,Unknown,,,Spiro-MeOTAD,,Li-TFSI; TBP,9.1 mg/ml; 0.0288 ml/ml,Spin-coating,Liquid,Unknown,,,,Chlorobenzene,,Unknown,Unknown,Li-TFSI; Spiro-MeOTAD; TBP,Unknown,Unknown,9.1 mg/ml; 60 mM; 0.029 ml/ml,Unknown,Unknown,Unknown,Unknown,Unknown,Unknown,Unknown,Unknown,Unknown,,,Au,100.0,Undoped,,Evaporation,Gas,Vacuum,,,,none,1.0,Unknown,Unknown,Au,Unknown,Unknown,,Unknown,Unknown,Unknown,Unknown,25,Unknown,Unknown,Unknown,Unknown,,,False,,Unknown,,,,Unknown,Unknown,Unknown,,,,Unknown,,Unknown,Unknown,,Unknown,Unknown,,Unknown,Unknown,Unknown,Unknown,Unknown,Unknown,Unknown,Unknown,Unknown,,,False,,Unknown,,,,Unknown,Unknown,Unknown,,,,Unknown,,Unknown,Unknown,,Unknown,Unknown,,Unknown,Unknown,Unknown,Unknown,Unknown,Unknown,Unknown,Unknown,Unknown,,,False,Unknown,Unknown,Unknown,,,16.1,7
Cs0.03((NH2)2CH)0.81(CH3NH3)0.16PbBr0.50I2.50,SLG | FTO | TiO2-c | TiO2-mp | Perovskite | Spiro-MeOTAD | Au,,0.16,0.0,nip,False,,False,,nan; nan,,False,0.0,,,False,SLG | FTO,,,,,Unknown,,,,TiO2-c | TiO2-mp,,Unknown | Li-TFSI,,Spray-pyrolys | Spin-coating,Unknown,Unknown,,,,Unknown,,Unknown,Unknown,,Unknown,Unknown,,Unknown,Unknown,Unknown,Unknown,Unknown,Unknown,Unknown,,Unknown,,,False,False,False,False,True,False,3.0,True,False,Cs; FA; MA,0.03; 0.81; 0.16,Pb,1,Br; I,0.50; 2.50,PbI2,CsFAMAPbBrI,,False,False,RbI; KI,2 mol%; 2 mol%,,1.63,False,,774.0,1.0,Spin-coating,Liquid,N2,,,,DMF; DMSO,4; 1,Unknown,Unknown,,Unknown,Unknown,,Unknown,Unknown,Unknown,Unknown,True,Chlorobenzene,,Unknown,,,100.0,45.0,Unknown,,,False,,Unknown,Unknown,Unknown,,,Unknown,Unknown,,,Spiro-MeOTAD,,FK209; Li-TFSI; TBP,,Spin-coating,Unknown,Unknown,,,,Unknown,,Unknown,Unknown,,Unknown,Unknown,,Unknown,Unknown,Unknown,Unknown,Unknown,Unknown,Unknown,Unknown,Unknown,,,Au,80.0,,,Evaporation,Unknown,Unknown,,,,Unknown,,Unknown,Unknown,,Unknown,Unknown,,Unknown,Unknown,Unknown,Unknown,Unknown,Unknown,Unknown,Unknown,Unknown,,,False,,Unknown,,,,Unknown,Unknown,Unknown,,,,Unknown,,Unknown,Unknown,,Unknown,Unknown,,Unknown,Unknown,Unknown,Unknown,Unknown,Unknown,Unknown,Unknown,Unknown,,,False,,Unknown,,,,Unknown,Unknown,Unknown,,,,Unknown,,Unknown,Unknown,,Unknown,Unknown,,Unknown,Unknown,Unknown,Unknown,Unknown,Unknown,Unknown,Unknown,Unknown,,,False,Unknown,Unknown,Unknown,,,10.2,8
Cs0.03((NH2)2CH)0.945(CH3NH3)0.025PbBr0.075I2.925,SLG | ITO | SnO2-np | Perovskite | Spiro-MeOTAD | Ag,,0.09,0.0,nip,False,,False,,nan; nan,,False,0.0,,,False,SLG | ITO,,,,,Unknown,,,,SnO2-np,,Unknown,,Spin-coating,Unknown,Unknown,,,,Unknown,,Unknown,Unknown,,Unknown,Unknown,,Unknown,Unknown,Unknown,Unknown,Unknown,Unknown,Unknown,,Unknown,,,False,False,False,False,True,False,3.0,True,False,Cs; FA; MA,0.03; 0.945; 0.025,Pb,1,Br; I,0.075; 2.925,,CsFAMAPbBrI,,False,False,,,680.0,1.56,False,,,2.0,Spin-coating >> Spin-coating,Liquid >> Liquid,N2 >> Air,,,40 >> 40,DMF; DMSO >> IPA,19; 1 >> 1,Unknown,Unknown,,Unknown,Unknown,,Unknown,Unknown,Unknown,Unknown,False,Unknown,,Unknown,,,70.0 >> 150.0,30.0 >> 20.0,Unknown,,,False,,Unknown,Unknown,Unknown,,,Unknown,Unknown,,,Spiro-MeOTAD,220.0,Li-TFSI; TBP,,Spin-coating,Unknown,Unknown,,,,Unknown,,Unknown,Unknown,,Unknown,Unknown,,Unknown,Unknown,Unknown,Unknown,Unknown,Unknown,Unknown,Unknown,Unknown,,,Ag,100.0,,,Evaporation,Unknown,Unknown,,,,Unknown,,Unknown,Unknown,,Unknown,Unknown,,Unknown,Unknown,Unknown,Unknown,Unknown,Unknown,Unknown,Unknown,Unknown,,,False,,Unknown,,,,Unknown,Unknown,Unknown,,,,Unknown,,Unknown,Unknown,,Unknown,Unknown,,Unknown,Unknown,Unknown,Unknown,Unknown,Unknown,Unknown,Unknown,Unknown,,,False,,Unknown,,,,Unknown,Unknown,Unknown,,,,Unknown,,Unknown,Unknown,,Unknown,Unknown,,Unknown,Unknown,Unknown,Unknown,Unknown,Unknown,Unknown,Unknown,Unknown,,,False,Unknown,Unknown,Unknown,,,19.35,9
Cs0.03((NH2)2CH)0.97PbI3,SLG | FTO | TiO2-c | Perovskite | Spiro-MeOTAD | Au,,0.1,0.0,nip,False,,False,,nan; nan,,False,0.0,,,False,SLG | FTO,,,,,Unknown,,,,TiO2-c,40.0,Unknown,,Sputtering,Unknown,Unknown,,,,Unknown,,Unknown,Unknown,,Unknown,Unknown,,Unknown,Unknown,Unknown,Unknown,Unknown,Unknown,Unknown,,Unknown,,,False,False,False,False,True,False,3.0,True,False,Cs; FA,0.03; 0.97,Pb,1,I,3,,CsFAPbI,,False,False,,,550.0,1.553,False,,,3.0,Spin-coating >> Gas reaction >> Ion exchange,Liquid >> Gas >> Liquid,Air >> Vacuum >> N2,,,,DMF; DMSO >> none >> IPA,9; 1 >> 1 >> 1,Unknown,Unknown,,Unknown,Unknown,,Unknown,Unknown,Unknown,Unknown,False,Unknown,,Unknown,,,100.0 >> 155.0 >> 150.0,5.0 >> 150.0 >> 20.0,Unknown,,,False,,Unknown,Unknown,Unknown,,,Unknown,Unknown,,,Spiro-MeOTAD,200.0,Li-TFSI; TBP,,Spin-coating,Unknown,Unknown,,,,Unknown,,Unknown,Unknown,,Unknown,Unknown,,Unknown,Unknown,Unknown,Unknown,Unknown,Unknown,Unknown,Unknown,Unknown,,,Au,80.0,,,Evaporation,Unknown,Unknown,,,,Unknown,,Unknown,Unknown,,Unknown,Unknown,,Unknown,Unknown,Unknown,Unknown,Unknown,Unknown,Unknown,Unknown,Unknown,,,False,,Unknown,,,,Unknown,Unknown,Unknown,,,,Unknown,,Unknown,Unknown,,Unknown,Unknown,,Unknown,Unknown,Unknown,Unknown,Unknown,Unknown,Unknown,Unknown,Unknown,,,False,,Unknown,,,,Unknown,Unknown,Unknown,,,,Unknown,,Unknown,Unknown,,Unknown,Unknown,,Unknown,Unknown,Unknown,Unknown,Unknown,Unknown,Unknown,Unknown,Unknown,,,False,Unknown,Unknown,Unknown,,,13.4,10
Cs0.03(CH3NH3)0.97PbBr0.09I2.91,SLG | FTO | TiO2-c | TiO2-mp | Perovskite | Spiro-MeOTAD | Au,,0.1,0.0,nip,False,,False,,nan; nan,,False,0.0,,,False,SLG | FTO,,,,,Unknown,,,,TiO2-c | TiO2-mp,,Unknown,,Spin-coating | Spin-coating,Unknown,Unknown,,,,Unknown,,Unknown,Unknown,,Unknown,Unknown,,Unknown,Unknown,Unknown,Unknown,Unknown,Unknown,Unknown,,Unknown,,,False,False,False,False,True,False,3.0,True,False,Cs; MA,0.03; 0.97,Pb,1,Br; I,0.09; 2.91,,CsMAPbBrI,,False,False,CsPbBr-np,,,1.6,False,Composition,,1.0,Spin-coating,Liquid,N2,,,,DMF; DMSO,7; 3,Unknown,Unknown,,Unknown,Unknown,,Unknown,Unknown,Unknown,Unknown,True,Chlorobenzene,,Unknown,,,100.0,15.0,Unknown,,,False,,Unknown,Unknown,Unknown,,,Unknown,Unknown,,,Spiro-MeOTAD,,Li-TFSI; TBP,,Spin-coating,Unknown,Unknown,,,,Unknown,,Unknown,Unknown,,Unknown,Unknown,,Unknown,Unknown,Unknown,Unknown,Unknown,Unknown,Unknown,Unknown,Unknown,,,Au,100.0,,,Evaporation,Unknown,Unknown,,,,Unknown,,Unknown,Unknown,,Unknown,Unknown,,Unknown,Unknown,Unknown,Unknown,Unknown,Unknown,Unknown,Unknown,Unknown,,,False,,Unknown,,,,Unknown,Unknown,Unknown,,,,Unknown,,Unknown,Unknown,,Unknown,Unknown,,Unknown,Unknown,Unknown,Unknown,Unknown,Unknown,Unknown,Unknown,Unknown,,,False,,Unknown,,,,Unknown,Unknown,Unknown,,,,Unknown,,Unknown,Unknown,,Unknown,Unknown,,Unknown,Unknown,Unknown,Unknown,Unknown,Unknown,Unknown,Unknown,Unknown,,,False,Unknown,Unknown,Unknown,,,14.58,11
Cs0.04((NH2)2CH)0.80(CH3NH3)0.16PbBr0.50I2.50,SLG | FTO | TiO2-c | TiO2-mp | Perovskite | Spiro-MeOTAD | Au,,0.16,0.0,nip,False,,False,,nan; nan,,False,0.0,,,False,SLG | FTO,,,,,Unknown,,,,TiO2-c | TiO2-mp,,Unknown | Li-TFSI,,Spray-pyrolys | Spin-coating,Unknown,Unknown,,,,Unknown,,Unknown,Unknown,,Unknown,Unknown,,Unknown,Unknown,Unknown,Unknown,Unknown,Unknown,Unknown,,Unknown,,,False,False,False,False,True,False,3.0,True,False,Cs; FA; MA,0.04; 0.80; 0.16,Pb,1,Br; I,0.50; 2.50,PbI2,CsFAMAPbBrI,,False,False,RbI,0.03,,1.632,False,,775.0,1.0,Spin-coating,Liquid,N2,,,,DMF; DMSO,4; 1,Unknown,Unknown,,Unknown,Unknown,,Unknown,Unknown,Unknown,Unknown,True,Chlorobenzene,,Unknown,,,100.0,45.0,Unknown,,,False,,Unknown,Unknown,Unknown,,,Unknown,Unknown,,,Spiro-MeOTAD,,FK209; Li-TFSI; TBP,,Spin-coating,Unknown,Unknown,,,,Unknown,,Unknown,Unknown,,Unknown,Unknown,,Unknown,Unknown,Unknown,Unknown,Unknown,Unknown,Unknown,Unknown,Unknown,,,Au,80.0,,,Evaporation,Unknown,Unknown,,,,Unknown,,Unknown,Unknown,,Unknown,Unknown,,Unknown,Unknown,Unknown,Unknown,Unknown,Unknown,Unknown,Unknown,Unknown,,,False,,Unknown,,,,Unknown,Unknown,Unknown,,,,Unknown,,Unknown,Unknown,,Unknown,Unknown,,Unknown,Unknown,Unknown,Unknown,Unknown,Unknown,Unknown,Unknown,Unknown,,,False,,Unknown,,,,Unknown,Unknown,Unknown,,,,Unknown,,Unknown,Unknown,,Unknown,Unknown,,Unknown,Unknown,Unknown,Unknown,Unknown,Unknown,Unknown,Unknown,Unknown,,,False,Unknown,Unknown,Unknown,,,14.4,12
Cs0.04((NH2)2CH)0.80(CH3NH3)0.16PbBr0.51I2.49,PET | IZO | PTAA | Perovskite | C60 | BCP | Ag,,1.0,0.0,pin,True,,False,,nan; nan,,False,0.0,,,False,PET | IZO,,2.34,Eastman Chemical Company,Unknown,Commercial | Commercial,,Dipping in HCl,Water >> Ultrasonic bath >> IPA >> Ultrasonic bath >> O2-plasma,C60 | BCP,nan | 8.0,Undoped | Undoped,,Evaporation | Evaporation,Gas | Gas,Vacuum | Vacuum,0.000001 mbar | 0.000001 mbar,,,Unknown,1 | nan,Unknown,Unknown,C60 | BCP,Unknown,Unknown,20 mg/ml | nan,Unknown,Unknown,Unknown,Unknown,Unknown,Unknown,Unknown,,Unknown,,,False,False,False,False,True,False,3.0,True,False,Cs; FA; MA,0.04; 0.80; 0.16,Pb,1,Br; I,0.51; 2.49,Stoichiometric,CsFAMAPbBrI,Literature,False,False,Undoped,,580.0,1.61,False,Literature,770.0,1.0,Spin-coating,Liquid,N2,,,,DMF; DMSO,4; 1,Unknown,Unknown,CsI; FAI; MABr; PbBr2; PbI2,Unknown,Unknown,0.05 M; 1.1 M; 0.2 M; 0.2 M; 1.25 M,Unknown,Unknown,Unknown,Unknown,True,Ethyl acetate,1.0,150.0,Undoped,,60; 100,1.0; 60.0,Unknown,,,False,,Unknown,Unknown,Unknown,,,Unknown,Unknown,,,PTAA,20.0,,,Spin-coating,Liquid,Air,,,,Toluene,1,Unknown,Unknown,PTAA,Unknown,Unknown,2 mg/ml,Unknown,Unknown,Unknown,Unknown,100,10.0,Air,Unknown,Unknown,,,Ag,100.0,Undoped,,Evaporation,Gas,Vacuum,0.000001 mbar,,,none,,Unknown,Unknown,Ag,Unknown,Unknown,,Unknown,Unknown,Unknown,Unknown,Unknown,Unknown,Unknown,Unknown,Unknown,,,False,,Unknown,,,,Unknown,Unknown,Unknown,,,,Unknown,,Unknown,Unknown,,Unknown,Unknown,,Unknown,Unknown,Unknown,Unknown,Unknown,Unknown,Unknown,Unknown,Unknown,,,False,,Unknown,,,,Unknown,Unknown,Unknown,,,,Unknown,,Unknown,Unknown,,Unknown,Unknown,,Unknown,Unknown,Unknown,Unknown,Unknown,Unknown,Unknown,Unknown,Unknown,,,False,Unknown,Unknown,Unknown,,,17.03,13
Cs0.04((NH2)2CH)0.82(CH3NH3)0.14PbBr0.42I2.58,SLG | FTO | SnO2-QDs | Perovskite | Spiro-MeOTAD | Au,,0.09,0.0,nip,False,,False,,nan; nan,,False,0.0,,,False,SLG | FTO,,,,,Unknown,,,,SnO2-QDs,,Unknown,,Spin-coating,Unknown,Unknown,,,,Unknown,,Unknown,Unknown,,Unknown,Unknown,,Unknown,Unknown,Unknown,Unknown,Unknown,Unknown,Unknown,,Unknown,,,False,False,False,False,True,False,3.0,True,False,Cs; FA; MA,0.04; 0.82; 0.14,Pb,1,Br; I,0.42; 2.58,,CsFAMAPbBrI,,False,False,,,,1.58,False,,,1.0,Spin-coating,Liquid,N2,,,,DMF; DMSO,4; 1,Unknown,Unknown,,Unknown,Unknown,,Unknown,Unknown,Unknown,Unknown,False,Unknown,,Unknown,Rubrene,,150.0,10.0,Unknown,,,False,,Unknown,Unknown,Unknown,,,Unknown,Unknown,,,Spiro-MeOTAD,,Li-TFSI; TBP,,Spin-coating,Unknown,Unknown,,,,Unknown,,Unknown,Unknown,,Unknown,Unknown,,Unknown,Unknown,Unknown,Unknown,Unknown,Unknown,Unknown,Unknown,Unknown,,,Au,,,,Evaporation,Unknown,Unknown,,,,Unknown,,Unknown,Unknown,,Unknown,Unknown,,Unknown,Unknown,Unknown,Unknown,Unknown,Unknown,Unknown,Unknown,Unknown,,,False,,Unknown,,,,Unknown,Unknown,Unknown,,,,Unknown,,Unknown,Unknown,,Unknown,Unknown,,Unknown,Unknown,Unknown,Unknown,Unknown,Unknown,Unknown,Unknown,Unknown,,,False,,Unknown,,,,Unknown,Unknown,Unknown,,,,Unknown,,Unknown,Unknown,,Unknown,Unknown,,Unknown,Unknown,Unknown,Unknown,Unknown,Unknown,Unknown,Unknown,Unknown,,,False,Unknown,Unknown,Unknown,,,17.82,14
Cs0.04((NH2)2CH)0.8(CH3NH3)0.16PbBr0.49I2.51,MgF2 | Willow glass | AZO | SnO2-np | Perovskite | Spiro-MeOTAD | MoO3 | Al,,0.059,0.0,nip,True,,False,,nan; nan,,False,0.0,,,False,Willow glass | AZO,,,,,Unknown,,,,SnO2-np,,Unknown,,Spin-coating,Unknown,Unknown,,,,Unknown,,Unknown,Unknown,,Unknown,Unknown,,Unknown,Unknown,Unknown,Unknown,Unknown,Unknown,Unknown,,Unknown,,,False,False,False,False,True,False,3.0,True,False,Cs; FA; MA,0.04; 0.8; 0.16,Pb,1,Br; I,0.49; 2.51,PbI2,CsFAMAPbBrI,,False,False,Unknown,,,1.62,False,,768.0,1.0,Spin-coating,Liquid,N2,,,,DMF; DMSO,4; 1,Unknown,Unknown,,Unknown,Unknown,,Unknown,Unknown,Unknown,Unknown,True,Chlorobenzene,,Unknown,,,100.0,60.0,Unknown,,,False,,Unknown,Unknown,Unknown,,,Unknown,Unknown,,,Spiro-MeOTAD,,Li-TFSI; TBP,,Spin-coating,Unknown,Unknown,,,,Unknown,,Unknown,Unknown,,Unknown,Unknown,,Unknown,Unknown,Unknown,Unknown,Unknown,Unknown,Unknown,Unknown,Unknown,,,MoO3 | Al,15.0 | 150.0,,,Evaporation | Evaporation,Unknown,Unknown,,,,Unknown,,Unknown,Unknown,,Unknown,Unknown,,Unknown,Unknown,Unknown,Unknown,Unknown,Unknown,Unknown,Unknown,Unknown,,,True,Antireflection,MgF2,,,,Unknown,Unknown,Unknown,,,,Unknown,,Unknown,Unknown,,Unknown,Unknown,,Unknown,Unknown,Unknown,Unknown,Unknown,Unknown,Unknown,Unknown,Unknown,,,False,,Unknown,,,,Unknown,Unknown,Unknown,,,,Unknown,,Unknown,Unknown,,Unknown,Unknown,,Unknown,Unknown,Unknown,Unknown,Unknown,Unknown,Unknown,Unknown,Unknown,,,False,Unknown,Unknown,Unknown,,,12.2,15
Cs0.05((NH2)2CH)0.38(CH3NH3)0.57PbBr0.2I2.8,SLG | FTO | TiO2-c | Al2O3-mp | NiO-mp | Perovskite | Carbon,,0.129,0.0,nip,False,,False,,nan; nan,,False,0.0,,,False,SLG | FTO,,,,,Unknown,,,,TiO2-c | Al2O3-mp,nan | 450.0,Unknown,,Unknown | Unknown,Unknown,Unknown,,,,Unknown,,Unknown,Unknown,,Unknown,Unknown,,Unknown,Unknown,Unknown,Unknown,Unknown,Unknown,Unknown,,Unknown,,,False,False,False,False,True,False,3.0,True,False,Cs; FA; MA,0.05; 0.38; 0.57,Pb,1,Br; I,0.2; 2.8,,CsFAMAPbBrI,,False,False,,,,1.57,False,,,2.0,Drop-infiltration >> CBD,Liquid >> Liquid,Air >> Air,,,,DMF >> IPA,1 >> 1,Unknown,Unknown,,Unknown,Unknown,,Unknown,Unknown,Unknown,Unknown,False,Unknown,,Unknown,,,70.0 >> 100.0,30.0 >> 30.0,Unknown,,,False,,Unknown,Unknown,Unknown,,,Unknown,Unknown,,,NiO-mp,801.0,,,Unknown,Unknown,Unknown,,,,Unknown,,Unknown,Unknown,,Unknown,Unknown,,Unknown,Unknown,Unknown,Unknown,Unknown,Unknown,Unknown,Unknown,Unknown,,,Carbon,10000.0,,,Doctor blading,Unknown,Unknown,,,,Unknown,,Unknown,Unknown,,Unknown,Unknown,,Unknown,Unknown,Unknown,Unknown,Unknown,Unknown,Unknown,Unknown,Unknown,,,False,,Unknown,,,,Unknown,Unknown,Unknown,,,,Unknown,,Unknown,Unknown,,Unknown,Unknown,,Unknown,Unknown,Unknown,Unknown,Unknown,Unknown,Unknown,Unknown,Unknown,,,False,,Unknown,,,,Unknown,Unknown,Unknown,,,,Unknown,,Unknown,Unknown,,Unknown,Unknown,,Unknown,Unknown,Unknown,Unknown,Unknown,Unknown,Unknown,Unknown,Unknown,,,False,Unknown,Unknown,Unknown,,,17.02,16
Cs0.05((NH2)2CH)0.45(CH3NH3)0.5Pb0.5Sn0.5I3,SLG | FTO | PEDOT:PSS | Perovskite | PCBM-60 | C60 | BCP | Ag,,0.1,0.0,pin,False,,False,,nan; nan,,False,0.0,,,False,SLG | FTO,,,,,Unknown,,,,PCBM-60 | C60 | BCP,nan | 20.0 | 5.0,Unknown,,Spin-coating | Evaporation | Evaporation,Unknown,Unknown,,,,Unknown,,Unknown,Unknown,,Unknown,Unknown,,Unknown,Unknown,Unknown,Unknown,Unknown,Unknown,Unknown,,Unknown,,,False,False,False,False,True,False,3.0,True,False,Cs; FA; MA,0.05; 0.45; 0.5,Pb; Sn,0.5; 0.5,I,3,,CsFAMAPbSnI,,False,False,Pb(SCN)2; SnF2,,550.0,1.26,False,,975.0,1.0,Spin-coating,Liquid,N2,,,,DMF; DMSO,6.5; 1,Unknown,Unknown,,Unknown,Unknown,,Unknown,Unknown,Unknown,Unknown,True,Toluene,,Unknown,,,100.0,5.0,Unknown,,,False,,Unknown,Unknown,Unknown,,,Unknown,Unknown,,,PEDOT:PSS,,,,Spin-coating,Unknown,Unknown,,,,Unknown,,Unknown,Unknown,,Unknown,Unknown,,Unknown,Unknown,Unknown,Unknown,Unknown,Unknown,Unknown,Unknown,Unknown,,,Ag,110.0,,,Evaporation,Unknown,Unknown,,,,Unknown,,Unknown,Unknown,,Unknown,Unknown,,Unknown,Unknown,Unknown,Unknown,Unknown,Unknown,Unknown,Unknown,Unknown,,,False,,Unknown,,,,Unknown,Unknown,Unknown,,,,Unknown,,Unknown,Unknown,,Unknown,Unknown,,Unknown,Unknown,Unknown,Unknown,Unknown,Unknown,Unknown,Unknown,Unknown,,,False,,Unknown,,,,Unknown,Unknown,Unknown,,,,Unknown,,Unknown,Unknown,,Unknown,Unknown,,Unknown,Unknown,Unknown,Unknown,Unknown,Unknown,Unknown,Unknown,Unknown,,,False,Unknown,Unknown,Unknown,,,17.29,17
Cs0.05((NH2)2CH)0.57(CH3NH3)0.38PbI3,SLG | ITO | TiO2-c | TiO2-mp | TiO2-mp | Perovskite | Spiro-MeOTAD | Au,,0.1,0.0,nip,False,,False,,nan; nan,,False,0.0,,,False,SLG | ITO,,,,,Unknown,,,,TiO2-c | TiO2-mp,,Unknown | Li-TFSI,,Spin-coating | Spin-coating,Unknown,Unknown,,,,Unknown,,Unknown,Unknown,,Unknown,Unknown,,Unknown,Unknown,Unknown,Unknown,Unknown,Unknown,Unknown,,Unknown,,,False,False,False,False,True,False,3.0,True,False,Cs; FA; MA,0.05; 0.57; 0.38,Pb,1,I,3,PbI2,CsFAMAPbI,,False,False,,,,1.54,False,,785.0,2.0,Spin-coating >> Spin-coating,Liquid >> Liquid,Air >> Air,,,,DMF; DMSO >> IPA,10; 1 >> 1,Unknown,Unknown,,Unknown,Unknown,,Unknown,Unknown,Unknown,Unknown,False,Unknown,,Unknown,,,150.0 >> 120.0,10.0 >> 40.0,Unknown,,,False,,Unknown,Unknown,Unknown,,,Unknown,Unknown,,,Spiro-MeOTAD,,,,Spin-coating,Unknown,Unknown,,,,Unknown,,Unknown,Unknown,,Unknown,Unknown,,Unknown,Unknown,Unknown,Unknown,Unknown,Unknown,Unknown,Unknown,Unknown,,,Au,80.0,,,Evaporation,Unknown,Unknown,,,,Unknown,,Unknown,Unknown,,Unknown,Unknown,,Unknown,Unknown,Unknown,Unknown,Unknown,Unknown,Unknown,Unknown,Unknown,,,False,,Unknown,,,,Unknown,Unknown,Unknown,,,,Unknown,,Unknown,Unknown,,Unknown,Unknown,,Unknown,Unknown,Unknown,Unknown,Unknown,Unknown,Unknown,Unknown,Unknown,,,False,,Unknown,,,,Unknown,Unknown,Unknown,,,,Unknown,,Unknown,Unknown,,Unknown,Unknown,,Unknown,Unknown,Unknown,Unknown,Unknown,Unknown,Unknown,Unknown,Unknown,,,False,Unknown,Unknown,Unknown,,,19.9,19
Cs0.05((NH2)2CH)0.5(CH3NH3)0.45Pb0.5Sn0.5I3,SLG | ITO | PEDOT:PSS | PTAA | Perovskite | PCBM-60 | C60 | BCP | Cu,,0.0684,0.0,pin,False,,False,,nan; nan,,False,0.0,,,False,SLG | ITO,,,,,Unknown,,,,PCBM-60 | C60 | BCP,nan | 20.0 | 6.0,Unknown,,Spin-coating | Evaporation | Evaporation,Unknown,Unknown,,,,Unknown,,Unknown,Unknown,,Unknown,Unknown,,Unknown,Unknown,Unknown,Unknown,Unknown,Unknown,Unknown,,Unknown,,,False,False,False,False,True,False,3.0,True,False,Cs; FA; MA,0.05; 0.5; 0.45,Pb; Sn,0.5; 0.5,I,3,,CsFAMAPbSnI,,False,False,,,,1.22,False,,,1.0,Spin-coating,Liquid,Dry air,,,,DMF; DMSO,7; 3,Unknown,Unknown,,Unknown,Unknown,,Unknown,Unknown,Unknown,Unknown,True,Toluene,,Unknown,,,100.0,10.0,Unknown,,,False,,Unknown,Unknown,Unknown,,,Unknown,Unknown,,,PEDOT:PSS | PTAA,,,,Spin-coating | Spin-coating,Unknown,Unknown,,,,Unknown,,Unknown,Unknown,,Unknown,Unknown,,Unknown,Unknown,Unknown,Unknown,Unknown,Unknown,Unknown,Unknown,Unknown,,,Cu,80.0,,,Evaporation,Unknown,Unknown,,,,Unknown,,Unknown,Unknown,,Unknown,Unknown,,Unknown,Unknown,Unknown,Unknown,Unknown,Unknown,Unknown,Unknown,Unknown,,,False,,Unknown,,,,Unknown,Unknown,Unknown,,,,Unknown,,Unknown,Unknown,,Unknown,Unknown,,Unknown,Unknown,Unknown,Unknown,Unknown,Unknown,Unknown,Unknown,Unknown,,,False,,Unknown,,,,Unknown,Unknown,Unknown,,,,Unknown,,Unknown,Unknown,,Unknown,Unknown,,Unknown,Unknown,Unknown,Unknown,Unknown,Unknown,Unknown,Unknown,Unknown,,,False,Unknown,Unknown,Unknown,,,19.4,20
