Repository: AI-and-Semiconductor-Technology-Lab/data

File: data2/1p1_to_1p8.csv (part 2 of 16)
Cs0.05((NH2)2CH)0.65(CH3NH3)0.3PbBr0.15I2.85,SLG | ITO | TiO2-np | Perovskite | Spiro-MeOTAD | Au,,0.09408,0.0,nip,False,,False,,nan; nan,,False,0.0,,,False,SLG | ITO,,,,,Unknown,,,,TiO2-np,,Unknown,,Spin-coating,Unknown,Unknown,,,,Unknown,,Unknown,Unknown,,Unknown,Unknown,,Unknown,Unknown,Unknown,Unknown,Unknown,Unknown,Unknown,,Unknown,,,False,False,False,False,True,False,3.0,True,False,Cs; FA; MA,0.05; 0.65; 0.3,Pb,1,Br; I,0.15; 2.85,,CsFAMAPbBrI,,False,False,Cl; Eu(acac)3,nan; 0.15 %,,1.55,False,,780.0,2.0,Spin-coating >> Spin-coating,Liquid >> Liquid,N2 >> N2,,,,DMF; DMSO >> IPA,9; 1 >> 1,Unknown,Unknown,,Unknown,Unknown,,Unknown,Unknown,Unknown,Unknown,False,Unknown,,Unknown,,,70.0 >> 150.0,1.0 >> 15.0,Unknown,,,False,,Unknown,Unknown,Unknown,,,Unknown,Unknown,,,Spiro-MeOTAD,,Li-TFSI; TBP,,Spin-coating,Unknown,Unknown,,,,Unknown,,Unknown,Unknown,,Unknown,Unknown,,Unknown,Unknown,Unknown,Unknown,Unknown,Unknown,Unknown,Unknown,Unknown,,,Au,100.0,,,Evaporation,Unknown,Unknown,,,,Unknown,,Unknown,Unknown,,Unknown,Unknown,,Unknown,Unknown,Unknown,Unknown,Unknown,Unknown,Unknown,Unknown,Unknown,,,False,,Unknown,,,,Unknown,Unknown,Unknown,,,,Unknown,,Unknown,Unknown,,Unknown,Unknown,,Unknown,Unknown,Unknown,Unknown,Unknown,Unknown,Unknown,Unknown,Unknown,,,False,,Unknown,,,,Unknown,Unknown,Unknown,,,,Unknown,,Unknown,Unknown,,Unknown,Unknown,,Unknown,Unknown,Unknown,Unknown,Unknown,Unknown,Unknown,Unknown,Unknown,,,False,Unknown,Unknown,Unknown,,,21.0,21
Cs0.05((NH2)2CH)0.75(CH3NH3)0.2PbI3,SLG | FTO | TiO2-c | TiO2-mp | Perovskite | Spiro-MeOTAD | Au,,0.04,0.0,nip,False,,False,,nan; nan,,False,0.0,,,False,SLG | FTO,,,,,Unknown,,,,TiO2-c | TiO2-mp,20.0 | 150.0,Li-TFSI; Mg(TFSI)2,,Spray-pyrolys | Spin-coating,Unknown,Unknown,,,,Unknown,,Unknown,Unknown,,Unknown,Unknown,,Unknown,Unknown,Unknown,Unknown,Unknown,Unknown,Unknown,,Unknown,,,False,False,False,False,True,False,3.0,True,False,Cs; FA; MA,0.05; 0.75; 0.2,Pb,1,I,3,,CsFAMAPbI,,False,False,KI,,500.0,1.52,False,,815.0,4.0,Evaporation >> Evaporation >> Gas reaction >> Dipp-coating,Gas >> Gas >> Gas >> Liquid,Vacuum >> Vacuum >> I2; N2 >> N2,,,,none >> none >> none >> IPA,1 >> 1 >> 1 >> 1,Unknown,Unknown,,Unknown,Unknown,,Unknown,Unknown,Unknown,Unknown,False,Unknown,,Unknown,,,Unknown >> Unknown >> 60.0 >> 60,Unknown >> Unknown >> 15.0 >> 15.0,Unknown,,,False,,Unknown,Unknown,Unknown,Washed with IPA,,Unknown,Unknown,,,Spiro-MeOTAD,,Co; Li-TFSI; TBP,,Spin-coating,Unknown,Unknown,,,,Unknown,,Unknown,Unknown,,Unknown,Unknown,,Unknown,Unknown,Unknown,Unknown,Unknown,Unknown,Unknown,Unknown,Unknown,,,Au,50.0,,,Evaporation,Unknown,Unknown,,,,Unknown,,Unknown,Unknown,,Unknown,Unknown,,Unknown,Unknown,Unknown,Unknown,Unknown,Unknown,Unknown,Unknown,Unknown,,,False,,Unknown,,,,Unknown,Unknown,Unknown,,,,Unknown,,Unknown,Unknown,,Unknown,Unknown,,Unknown,Unknown,Unknown,Unknown,Unknown,Unknown,Unknown,Unknown,Unknown,,,False,,Unknown,,,,Unknown,Unknown,Unknown,,,,Unknown,,Unknown,Unknown,,Unknown,Unknown,,Unknown,Unknown,Unknown,Unknown,Unknown,Unknown,Unknown,Unknown,Unknown,,,False,Unknown,Unknown,Unknown,,,16.89,24
Cs0.05((NH2)2CH)0.76(CH3NH3)0.19PbBr0.6I2.4,SLG | FTO | SnO2-c | Perovskite | asy-PBTBDT | Au,,0.09,0.0,nip,False,,False,,nan; nan,,False,0.0,,,False,SLG | FTO,,,,,Unknown,,,,SnO2-c,40.0,Unknown,,Spin-coating,Unknown,Unknown,,,,Unknown,,Unknown,Unknown,,Unknown,Unknown,,Unknown,Unknown,Unknown,Unknown,Unknown,Unknown,Unknown,,Unknown,,,False,False,False,False,True,False,3.0,True,False,Cs; FA; MA,0.05; 0.76; 0.19,Pb,1,Br; I,0.6; 2.4,PbI2,CsFAMAPbBrI,,False,False,,,,1.59,False,,761.0,1.0,Spin-coating,Liquid,Unknown,,,,DMF; DMSO,4; 1,Unknown,Unknown,,Unknown,Unknown,,Unknown,Unknown,Unknown,Unknown,True,Chlorobenzene,,Unknown,,,100,60.0,Unknown,,,False,,Unknown,Unknown,Unknown,,,Unknown,Unknown,,,asy-PBTBDT,,FK209; Li-TFSI; TBP,,Spin-coating,Unknown,Unknown,,,,Unknown,,Unknown,Unknown,,Unknown,Unknown,,Unknown,Unknown,Unknown,Unknown,Unknown,Unknown,Unknown,Unknown,Unknown,,,Au,100.0,,,Evaporation,Unknown,Unknown,,,,Unknown,,Unknown,Unknown,,Unknown,Unknown,,Unknown,Unknown,Unknown,Unknown,Unknown,Unknown,Unknown,Unknown,Unknown,,,False,,Unknown,,,,Unknown,Unknown,Unknown,,,,Unknown,,Unknown,Unknown,,Unknown,Unknown,,Unknown,Unknown,Unknown,Unknown,Unknown,Unknown,Unknown,Unknown,Unknown,,,False,,Unknown,,,,Unknown,Unknown,Unknown,,,,Unknown,,Unknown,Unknown,,Unknown,Unknown,,Unknown,Unknown,Unknown,Unknown,Unknown,Unknown,Unknown,Unknown,Unknown,,,False,Unknown,Unknown,Unknown,,,18.8,26
Cs0.05((NH2)2CH)0.7885(CH3NH3)0.1615PbBr0.3I2.7,SLG | FTO | SnO2-c | C60 | Perovskite | Spiro-MeOTAD | Ag,,0.092,0.0,nip,False,,False,,nan; nan,,False,0.0,,,False,SLG | FTO,,,,,Unknown,,,,SnO2-c | C60,,Unknown,,Spin-coating | Spin-coating,Unknown,Unknown,,,,Unknown,,Unknown,Unknown,,Unknown,Unknown,,Unknown,Unknown,Unknown,Unknown,Unknown,Unknown,Unknown,,Unknown,,,False,False,False,False,True,False,3.0,True,False,Cs; FA; MA,0.05; 0.7885; 0.1615,Pb,1,Br; I,0.3; 2.7,PbI2; PbBr2,CsFAMAPbBrI,,False,False,,,,1.55,False,,,1.0,Spin-coating,Liquid,Unknown,,,,DMF; DMSO,9; 1,Unknown,Unknown,,Unknown,Unknown,,Unknown,Unknown,Unknown,Unknown,True,N2,,Unknown,,,100.0,60.0,Unknown,,,False,,Unknown,Unknown,Unknown,,,Unknown,Unknown,,,Spiro-MeOTAD,,Li-TFSI; TBP,,Spin-coating,Unknown,Unknown,,,,Unknown,,Unknown,Unknown,,Unknown,Unknown,,Unknown,Unknown,Unknown,Unknown,Unknown,Unknown,Unknown,Unknown,Unknown,,,Ag,100.0,,,Evaporation,Unknown,Unknown,,,,Unknown,,Unknown,Unknown,,Unknown,Unknown,,Unknown,Unknown,Unknown,Unknown,Unknown,Unknown,Unknown,Unknown,Unknown,,,False,,Unknown,,,,Unknown,Unknown,Unknown,,,,Unknown,,Unknown,Unknown,,Unknown,Unknown,,Unknown,Unknown,Unknown,Unknown,Unknown,Unknown,Unknown,Unknown,Unknown,,,False,,Unknown,,,,Unknown,Unknown,Unknown,,,,Unknown,,Unknown,Unknown,,Unknown,Unknown,,Unknown,Unknown,Unknown,Unknown,Unknown,Unknown,Unknown,Unknown,Unknown,,,False,Unknown,Unknown,Unknown,,,9.8,28
Cs0.05((NH2)2CH)0.7885(CH3NH3)0.1615PbBr0.51I2.49,SLG | FTO | Cr2O3 | Perovskite | Spiro-MeOTAD | Au,,0.13,0.0,nip,False,,False,,nan; nan,,False,0.0,,,False,SLG | FTO,,,,,Unknown,,,,Cr2O3,92.0,Unknown,,Spin-coating,Unknown,Unknown,,,,Unknown,,Unknown,Unknown,,Unknown,Unknown,,Unknown,Unknown,Unknown,Unknown,Unknown,Unknown,Unknown,,Unknown,,,False,False,False,False,True,False,3.0,True,False,Cs; FA; MA,0.05; 0.7885; 0.1615,Pb,1,Br; I,0.51; 2.49,PbI2,CsFAMAPbBrI,,False,False,Pb(SCN)2,1.5 mol%,400.0,1.57,False,,760.0,1.0,Spin-coating,Liquid,Ar,,,,DMF; DMSO,4; 1,Unknown,Unknown,,Unknown,Unknown,,Unknown,Unknown,Unknown,Unknown,True,Chlorobenzene,,Unknown,,,100.0,40.0,Unknown,,,False,,Unknown,Unknown,Unknown,,,Unknown,Unknown,,,Spiro-MeOTAD,200.0,Li-TFSI; TBP,,Spin-coating,Unknown,Unknown,,,,Unknown,,Unknown,Unknown,,Unknown,Unknown,,Unknown,Unknown,Unknown,Unknown,Unknown,Unknown,Unknown,Unknown,Unknown,,,Au,90.0,,,Evaporation,Unknown,Unknown,,,,Unknown,,Unknown,Unknown,,Unknown,Unknown,,Unknown,Unknown,Unknown,Unknown,Unknown,Unknown,Unknown,Unknown,Unknown,,,False,,Unknown,,,,Unknown,Unknown,Unknown,,,,Unknown,,Unknown,Unknown,,Unknown,Unknown,,Unknown,Unknown,Unknown,Unknown,Unknown,Unknown,Unknown,Unknown,Unknown,,,False,,Unknown,,,,Unknown,Unknown,Unknown,,,,Unknown,,Unknown,Unknown,,Unknown,Unknown,,Unknown,Unknown,Unknown,Unknown,Unknown,Unknown,Unknown,Unknown,Unknown,,,False,Unknown,Unknown,Unknown,,,13.54,30
Cs0.05((NH2)2CH)0.788(CH3NH3)0.162PbBr0.51I2.49,SLG | FTO | TiO2-c | Perovskite | Spiro-MeOTAD | Au,,0.06,0.0,nip,False,,False,,nan; nan,,False,0.0,,,False,SLG | FTO,,,,,Unknown,,,,TiO2-c,,Unknown,,Spin-coating,Unknown,Unknown,,,,Unknown,,Unknown,Unknown,,Unknown,Unknown,,Unknown,Unknown,Unknown,Unknown,Unknown,Unknown,Unknown,,Unknown,,,False,False,False,False,True,False,3.0,True,False,Cs; FA; MA,0.05; 0.788; 0.162,Pb,1,Br; I,0.51; 2.49,,CsFAMAPbBrI,,False,False,,,,1.59,False,,782.0,1.0,Spin-coating,Liquid,Unknown,,,,DMF; DMSO,4; 1,Unknown,Unknown,,Unknown,Unknown,,Unknown,Unknown,Unknown,Unknown,True,Toluene,,Unknown,,,120,15.0,Unknown,,,False,,Unknown,Unknown,Unknown,,,Unknown,Unknown,,,Spiro-MeOTAD,,Li-TFSI; TPB,,Spin-coating,Unknown,Unknown,,,,Unknown,,Unknown,Unknown,,Unknown,Unknown,,Unknown,Unknown,Unknown,Unknown,Unknown,Unknown,Unknown,Unknown,Unknown,,,Au,80.0,,,Evaporation,Unknown,Unknown,,,,Unknown,,Unknown,Unknown,,Unknown,Unknown,,Unknown,Unknown,Unknown,Unknown,Unknown,Unknown,Unknown,Unknown,Unknown,,,False,,Unknown,,,,Unknown,Unknown,Unknown,,,,Unknown,,Unknown,Unknown,,Unknown,Unknown,,Unknown,Unknown,Unknown,Unknown,Unknown,Unknown,Unknown,Unknown,Unknown,,,False,,Unknown,,,,Unknown,Unknown,Unknown,,,,Unknown,,Unknown,Unknown,,Unknown,Unknown,,Unknown,Unknown,Unknown,Unknown,Unknown,Unknown,Unknown,Unknown,Unknown,,,False,Unknown,Unknown,Unknown,,,18.45,31
Cs0.05((NH2)2CH)0.79(CH3NH3)0.160Pb1.0Br0.3I2.7,SLG | ITO | NiO-np | Perovskite | PCBM-60 | ZnO-np | Al,,0.09,0.0,pin,False,,False,,nan; nan,,False,0.0,,,False,SLG | ITO,,,,,Unknown,,,,PCBM-60 | ZnO-np,nan | 25.0,,,Spin-coating | Spin-coating,Unknown,Unknown,,,,Unknown,,Unknown,Unknown,,Unknown,Unknown,,Unknown,Unknown,Unknown,Unknown,Unknown,Unknown,Unknown,,Unknown,,,False,False,False,False,True,False,3.0,True,False,Cs; FA; MA,0.05; 0.79; 0.160,Pb,1.0,Br; I,0.3; 2.7,,CsFAMAPbBrI,,False,False,,,,1.55,False,,810.0,1.0,Spin-coating,Liquid,N2,,,,DMF; DMSO,,Unknown,Unknown,,Unknown,Unknown,,Unknown,Unknown,Unknown,Unknown,False,Toluene,,Unknown,,,100,10.0,Unknown,,,False,,Unknown,Unknown,Unknown,,,Unknown,Unknown,,,NiO-np,25.0,,,Spin-coating,Unknown,Unknown,,,,Unknown,,Unknown,Unknown,,Unknown,Unknown,,Unknown,Unknown,Unknown,Unknown,Unknown,Unknown,Unknown,Unknown,Unknown,,,Al,100.0,,,Evaporation,Unknown,Unknown,,,,Unknown,,Unknown,Unknown,,Unknown,Unknown,,Unknown,Unknown,Unknown,Unknown,Unknown,Unknown,Unknown,Unknown,Unknown,,,False,,Unknown,,,,Unknown,Unknown,Unknown,,,,Unknown,,Unknown,Unknown,,Unknown,Unknown,,Unknown,Unknown,Unknown,Unknown,Unknown,Unknown,Unknown,Unknown,Unknown,,,False,,Unknown,,,,Unknown,Unknown,Unknown,,,,Unknown,,Unknown,Unknown,,Unknown,Unknown,,Unknown,Unknown,Unknown,Unknown,Unknown,Unknown,Unknown,Unknown,Unknown,,,False,Unknown,Unknown,Unknown,,,17.7,33
Cs0.05((NH2)2CH)0.79(CH3NH3)0.16Pb0.25Sn0.75Br0.5I2.5,SLG | ITO | PEDOT:PSS | Perovskite | PCBM-60 | C60 | BCP | Ag,,0.0314,0.0,pin,False,,False,,nan; nan,,False,0.0,,,False,SLG | ITO,,,,,Unknown,,,,PCBM-60 | C60 | BCP,nan | 20.0 | 8.0,Unknown,,Spin-coating | Evaporation | Evaporation,Unknown,Unknown,,,,Unknown,,Unknown,Unknown,,Unknown,Unknown,,Unknown,Unknown,Unknown,Unknown,Unknown,Unknown,Unknown,,Unknown,,,False,False,False,False,True,False,3.0,True,False,Cs; FA; MA,0.05; 0.79; 0.16,Pb; Sn,0.25; 0.75,Br; I,0.5; 2.5,,CsFAMAPbSnBrI,,False,False,,,450.0,1.3,False,,,1.0,Spin-coating,Liquid,N2,,,,DMSO; GBL,3; 7,Unknown,Unknown,,Unknown,Unknown,,Unknown,Unknown,Unknown,Unknown,True,Toluene,,Unknown,,,100.0,10.0,Unknown,,,False,,Unknown,Unknown,Unknown,,,Unknown,Unknown,,,PEDOT:PSS,50.0,,,Spin-coating,Unknown,Unknown,,,,Unknown,,Unknown,Unknown,,Unknown,Unknown,,Unknown,Unknown,Unknown,Unknown,Unknown,Unknown,Unknown,Unknown,Unknown,,,Ag,150.0,,,Evaporation,Unknown,Unknown,,,,Unknown,,Unknown,Unknown,,Unknown,Unknown,,Unknown,Unknown,Unknown,Unknown,Unknown,Unknown,Unknown,Unknown,Unknown,,,False,,Unknown,,,,Unknown,Unknown,Unknown,,,,Unknown,,Unknown,Unknown,,Unknown,Unknown,,Unknown,Unknown,Unknown,Unknown,Unknown,Unknown,Unknown,Unknown,Unknown,,,False,,Unknown,,,,Unknown,Unknown,Unknown,,,,Unknown,,Unknown,Unknown,,Unknown,Unknown,,Unknown,Unknown,Unknown,Unknown,Unknown,Unknown,Unknown,Unknown,Unknown,,,False,Unknown,Unknown,Unknown,,,10.81,34
Cs0.05((NH2)2CH)0.79(CH3NH3)0.16Pb0.58Sn0.42Br0.52I2.48,SLG | ITO | PEDOT:PSS | Perovskite | PCBM-60 | Ag,,0.04,0.0,pin,False,,False,,nan; nan,,False,0.0,,,False,SLG | ITO,,,,,Unknown,,,,PCBM-60,,,,Unknown,Unknown,Unknown,,,,Unknown,,Unknown,Unknown,,Unknown,Unknown,,Unknown,Unknown,Unknown,Unknown,Unknown,Unknown,Unknown,,Unknown,,,False,False,False,False,True,False,3.0,True,False,Cs; FA; MA,0.05; 0.79; 0.16,Pb; Sn,0.58; 0.42,Br; I,0.52; 2.48,,CsFAMAPbSnBrI,,False,False,,,445.0,1.38,False,,,1.0,Spin-coating,Liquid,N2,,,,DMF; DMSO,4; 1,Unknown,Unknown,,Unknown,Unknown,,Unknown,Unknown,Unknown,Unknown,True,Chlorobenzene,,Unknown,,,100,30.0,Unknown,,,False,,Unknown,Unknown,Unknown,,,Unknown,Unknown,,,PEDOT:PSS,,,,Spin-coating,Unknown,Unknown,,,,Unknown,,Unknown,Unknown,,Unknown,Unknown,,Unknown,Unknown,Unknown,Unknown,Unknown,Unknown,Unknown,Unknown,Unknown,,,Ag,,,,Evaporation,Unknown,Unknown,,,,Unknown,,Unknown,Unknown,,Unknown,Unknown,,Unknown,Unknown,Unknown,Unknown,Unknown,Unknown,Unknown,Unknown,Unknown,,,False,,Unknown,,,,Unknown,Unknown,Unknown,,,,Unknown,,Unknown,Unknown,,Unknown,Unknown,,Unknown,Unknown,Unknown,Unknown,Unknown,Unknown,Unknown,Unknown,Unknown,,,False,,Unknown,,,,Unknown,Unknown,Unknown,,,,Unknown,,Unknown,Unknown,,Unknown,Unknown,,Unknown,Unknown,Unknown,Unknown,Unknown,Unknown,Unknown,Unknown,Unknown,,,False,Unknown,Unknown,Unknown,,,13.25,35
Cs0.05((NH2)2CH)0.79(CH3NH3)0.16Pb0.5Sn0.5Br0.5I2.5,SLG | ITO | PEDOT:PSS | Perovskite | PCBM-60 | C60 | BCP | Ag,,0.0314,0.0,pin,False,,False,,nan; nan,,False,0.0,,,False,SLG | ITO,,,,,Unknown,,,,PCBM-60 | C60 | BCP,nan | 20.0 | 8.0,Unknown,,Spin-coating | Evaporation | Evaporation,Unknown,Unknown,,,,Unknown,,Unknown,Unknown,,Unknown,Unknown,,Unknown,Unknown,Unknown,Unknown,Unknown,Unknown,Unknown,,Unknown,,,False,False,False,False,True,False,3.0,True,False,Cs; FA; MA,0.05; 0.79; 0.16,Pb; Sn,0.5; 0.5,Br; I,0.5; 2.5,,CsFAMAPbSnBrI,,False,False,,,450.0,1.31,False,,,1.0,Spin-coating,Liquid,N2,,,,DMSO; GBL,3; 7,Unknown,Unknown,,Unknown,Unknown,,Unknown,Unknown,Unknown,Unknown,True,Toluene,,Unknown,,,100.0,10.0,Unknown,,,False,,Unknown,Unknown,Unknown,,,Unknown,Unknown,,,PEDOT:PSS,50.0,,,Spin-coating,Unknown,Unknown,,,,Unknown,,Unknown,Unknown,,Unknown,Unknown,,Unknown,Unknown,Unknown,Unknown,Unknown,Unknown,Unknown,Unknown,Unknown,,,Ag,150.0,,,Evaporation,Unknown,Unknown,,,,Unknown,,Unknown,Unknown,,Unknown,Unknown,,Unknown,Unknown,Unknown,Unknown,Unknown,Unknown,Unknown,Unknown,Unknown,,,False,,Unknown,,,,Unknown,Unknown,Unknown,,,,Unknown,,Unknown,Unknown,,Unknown,Unknown,,Unknown,Unknown,Unknown,Unknown,Unknown,Unknown,Unknown,Unknown,Unknown,,,False,,Unknown,,,,Unknown,Unknown,Unknown,,,,Unknown,,Unknown,Unknown,,Unknown,Unknown,,Unknown,Unknown,Unknown,Unknown,Unknown,Unknown,Unknown,Unknown,Unknown,,,False,Unknown,Unknown,Unknown,,,10.66,36
Cs0.05((NH2)2CH)0.79(CH3NH3)0.16Pb0.664Sn0.336Br0.52I2.48,SLG | ITO | PEDOT:PSS | Perovskite | PCBM-60 | Ag,,0.04,0.0,pin,False,,False,,nan; nan,,False,0.0,,,False,SLG | ITO,,,,,Unknown,,,,PCBM-60,,,,Unknown,Unknown,Unknown,,,,Unknown,,Unknown,Unknown,,Unknown,Unknown,,Unknown,Unknown,Unknown,Unknown,Unknown,Unknown,Unknown,,Unknown,,,False,False,False,False,True,False,3.0,True,False,Cs; FA; MA,0.05; 0.79; 0.16,Pb; Sn,0.664; 0.336,Br; I,0.52; 2.48,,CsFAMAPbSnBrI,,False,False,,,445.0,1.38,False,,,1.0,Spin-coating,Liquid,N2,,,,DMF; DMSO,4; 1,Unknown,Unknown,,Unknown,Unknown,,Unknown,Unknown,Unknown,Unknown,True,Chlorobenzene,,Unknown,,,100,30.0,Unknown,,,False,,Unknown,Unknown,Unknown,,,Unknown,Unknown,,,PEDOT:PSS,,,,Spin-coating,Unknown,Unknown,,,,Unknown,,Unknown,Unknown,,Unknown,Unknown,,Unknown,Unknown,Unknown,Unknown,Unknown,Unknown,Unknown,Unknown,Unknown,,,Ag,,,,Evaporation,Unknown,Unknown,,,,Unknown,,Unknown,Unknown,,Unknown,Unknown,,Unknown,Unknown,Unknown,Unknown,Unknown,Unknown,Unknown,Unknown,Unknown,,,False,,Unknown,,,,Unknown,Unknown,Unknown,,,,Unknown,,Unknown,Unknown,,Unknown,Unknown,,Unknown,Unknown,Unknown,Unknown,Unknown,Unknown,Unknown,Unknown,Unknown,,,False,,Unknown,,,,Unknown,Unknown,Unknown,,,,Unknown,,Unknown,Unknown,,Unknown,Unknown,,Unknown,Unknown,Unknown,Unknown,Unknown,Unknown,Unknown,Unknown,Unknown,,,False,Unknown,Unknown,Unknown,,,16.1,37
Cs0.05((NH2)2CH)0.79(CH3NH3)0.16Pb0.748Sn0.252Br0.52I2.48,SLG | ITO | PEDOT:PSS | Perovskite | PCBM-60 | Ag,,0.04,0.0,pin,False,,False,,nan; nan,,False,0.0,,,False,SLG | ITO,,,,,Unknown,,,,PCBM-60,,,,Unknown,Unknown,Unknown,,,,Unknown,,Unknown,Unknown,,Unknown,Unknown,,Unknown,Unknown,Unknown,Unknown,Unknown,Unknown,Unknown,,Unknown,,,False,False,False,False,True,False,3.0,True,False,Cs; FA; MA,0.05; 0.79; 0.16,Pb; Sn,0.748; 0.252,Br; I,0.52; 2.48,,CsFAMAPbSnBrI,,False,False,,,445.0,1.38,False,,,1.0,Spin-coating,Liquid,N2,,,,DMF; DMSO,4; 1,Unknown,Unknown,,Unknown,Unknown,,Unknown,Unknown,Unknown,Unknown,True,Chlorobenzene,,Unknown,,,100,30.0,Unknown,,,False,,Unknown,Unknown,Unknown,,,Unknown,Unknown,,,PEDOT:PSS,,,,Spin-coating,Unknown,Unknown,,,,Unknown,,Unknown,Unknown,,Unknown,Unknown,,Unknown,Unknown,Unknown,Unknown,Unknown,Unknown,Unknown,Unknown,Unknown,,,Ag,,,,Evaporation,Unknown,Unknown,,,,Unknown,,Unknown,Unknown,,Unknown,Unknown,,Unknown,Unknown,Unknown,Unknown,Unknown,Unknown,Unknown,Unknown,Unknown,,,False,,Unknown,,,,Unknown,Unknown,Unknown,,,,Unknown,,Unknown,Unknown,,Unknown,Unknown,,Unknown,Unknown,Unknown,Unknown,Unknown,Unknown,Unknown,Unknown,Unknown,,,False,,Unknown,,,,Unknown,Unknown,Unknown,,,,Unknown,,Unknown,Unknown,,Unknown,Unknown,,Unknown,Unknown,Unknown,Unknown,Unknown,Unknown,Unknown,Unknown,Unknown,,,False,Unknown,Unknown,Unknown,,,14.1,38
Cs0.05((NH2)2CH)0.79(CH3NH3)0.16Pb0.75Sn0.25Br0.5I2.5,SLG | ITO | PEDOT:PSS | Perovskite | PCBM-60 | C60 | BCP | Ag,,0.0314,0.0,pin,False,,False,,nan; nan,,False,0.0,,,False,SLG | ITO,,,,,Unknown,,,,PCBM-60 | C60 | BCP,nan | 20.0 | 8.0,Unknown,,Spin-coating | Evaporation | Evaporation,Unknown,Unknown,,,,Unknown,,Unknown,Unknown,,Unknown,Unknown,,Unknown,Unknown,Unknown,Unknown,Unknown,Unknown,Unknown,,Unknown,,,False,False,False,False,True,False,3.0,True,False,Cs; FA; MA,0.05; 0.79; 0.16,Pb; Sn,0.75; 0.25,Br; I,0.5; 2.5,,CsFAMAPbSnBrI,,False,False,,,450.0,1.34,False,,,1.0,Spin-coating,Liquid,N2,,,,DMSO; GBL,3; 7,Unknown,Unknown,,Unknown,Unknown,,Unknown,Unknown,Unknown,Unknown,True,Toluene,,Unknown,,,100.0,10.0,Unknown,,,False,,Unknown,Unknown,Unknown,,,Unknown,Unknown,,,PEDOT:PSS,50.0,,,Spin-coating,Unknown,Unknown,,,,Unknown,,Unknown,Unknown,,Unknown,Unknown,,Unknown,Unknown,Unknown,Unknown,Unknown,Unknown,Unknown,Unknown,Unknown,,,Ag,150.0,,,Evaporation,Unknown,Unknown,,,,Unknown,,Unknown,Unknown,,Unknown,Unknown,,Unknown,Unknown,Unknown,Unknown,Unknown,Unknown,Unknown,Unknown,Unknown,,,False,,Unknown,,,,Unknown,Unknown,Unknown,,,,Unknown,,Unknown,Unknown,,Unknown,Unknown,,Unknown,Unknown,Unknown,Unknown,Unknown,Unknown,Unknown,Unknown,Unknown,,,False,,Unknown,,,,Unknown,Unknown,Unknown,,,,Unknown,,Unknown,Unknown,,Unknown,Unknown,,Unknown,Unknown,Unknown,Unknown,Unknown,Unknown,Unknown,Unknown,Unknown,,,False,Unknown,Unknown,Unknown,,,12.29,39
Cs0.05((NH2)2CH)0.79(CH3NH3)0.16Pb0.832Sn0.168Br0.52I2.48,SLG | ITO | PEDOT:PSS | Perovskite | PCBM-60 | Ag,,0.04,0.0,pin,False,,False,,nan; nan,,False,0.0,,,False,SLG | ITO,,,,,Unknown,,,,PCBM-60,,,,Unknown,Unknown,Unknown,,,,Unknown,,Unknown,Unknown,,Unknown,Unknown,,Unknown,Unknown,Unknown,Unknown,Unknown,Unknown,Unknown,,Unknown,,,False,False,False,False,True,False,3.0,True,False,Cs; FA; MA,0.05; 0.79; 0.16,Pb; Sn,0.832; 0.168,Br; I,0.52; 2.48,,CsFAMAPbSnBrI,,False,False,,,445.0,1.38,False,,,1.0,Spin-coating,Liquid,N2,,,,DMF; DMSO,4; 1,Unknown,Unknown,,Unknown,Unknown,,Unknown,Unknown,Unknown,Unknown,True,Chlorobenzene,,Unknown,,,100,30.0,Unknown,,,False,,Unknown,Unknown,Unknown,,,Unknown,Unknown,,,PEDOT:PSS,,,,Spin-coating,Unknown,Unknown,,,,Unknown,,Unknown,Unknown,,Unknown,Unknown,,Unknown,Unknown,Unknown,Unknown,Unknown,Unknown,Unknown,Unknown,Unknown,,,Ag,,,,Evaporation,Unknown,Unknown,,,,Unknown,,Unknown,Unknown,,Unknown,Unknown,,Unknown,Unknown,Unknown,Unknown,Unknown,Unknown,Unknown,Unknown,Unknown,,,False,,Unknown,,,,Unknown,Unknown,Unknown,,,,Unknown,,Unknown,Unknown,,Unknown,Unknown,,Unknown,Unknown,Unknown,Unknown,Unknown,Unknown,Unknown,Unknown,Unknown,,,False,,Unknown,,,,Unknown,Unknown,Unknown,,,,Unknown,,Unknown,Unknown,,Unknown,Unknown,,Unknown,Unknown,Unknown,Unknown,Unknown,Unknown,Unknown,Unknown,Unknown,,,False,Unknown,Unknown,Unknown,,,12.65,40
Cs0.05((NH2)2CH)0.79(CH3NH3)0.16Pb0.916Sn0.084Br0.52I2.48,SLG | ITO | PEDOT:PSS | Perovskite | PCBM-60 | Ag,,0.04,0.0,pin,False,,False,,nan; nan,,False,0.0,,,False,SLG | ITO,,,,,Unknown,,,,PCBM-60,,,,Unknown,Unknown,Unknown,,,,Unknown,,Unknown,Unknown,,Unknown,Unknown,,Unknown,Unknown,Unknown,Unknown,Unknown,Unknown,Unknown,,Unknown,,,False,False,False,False,True,False,3.0,True,False,Cs; FA; MA,0.05; 0.79; 0.16,Pb; Sn,0.916; 0.084,Br; I,0.52; 2.48,,CsFAMAPbSnBrI,,False,False,,,445.0,1.38,False,,,1.0,Spin-coating,Liquid,N2,,,,DMF; DMSO,4; 1,Unknown,Unknown,,Unknown,Unknown,,Unknown,Unknown,Unknown,Unknown,True,Chlorobenzene,,Unknown,,,100,30.0,Unknown,,,False,,Unknown,Unknown,Unknown,,,Unknown,Unknown,,,PEDOT:PSS,,,,Spin-coating,Unknown,Unknown,,,,Unknown,,Unknown,Unknown,,Unknown,Unknown,,Unknown,Unknown,Unknown,Unknown,Unknown,Unknown,Unknown,Unknown,Unknown,,,Ag,,,,Evaporation,Unknown,Unknown,,,,Unknown,,Unknown,Unknown,,Unknown,Unknown,,Unknown,Unknown,Unknown,Unknown,Unknown,Unknown,Unknown,Unknown,Unknown,,,False,,Unknown,,,,Unknown,Unknown,Unknown,,,,Unknown,,Unknown,Unknown,,Unknown,Unknown,,Unknown,Unknown,Unknown,Unknown,Unknown,Unknown,Unknown,Unknown,Unknown,,,False,,Unknown,,,,Unknown,Unknown,Unknown,,,,Unknown,,Unknown,Unknown,,Unknown,Unknown,,Unknown,Unknown,Unknown,Unknown,Unknown,Unknown,Unknown,Unknown,Unknown,,,False,Unknown,Unknown,Unknown,,,10.4,41
Cs0.05((NH2)2CH)0.79(CH3NH3)0.16PbBr0.39I2.61,SLG | ITO | NiO-c | Perovskite | PCBM-60 | BCP | Ag,,,0.0,pin,False,,False,,nan; nan,,False,0.0,,,False,SLG | ITO,,,,Unknown,Commercial | Commercial,,Unknown,Soap >> Water >> Ultrasonic bath >> Acetone >> Ultrasonic bath >> IPA >> O2-plasma,PCBM-60 | BCP,,Undoped | Undoped,,Spin-coating | Spin-coating,Liquid | Liquid,Unknown,,,,Chlorobenzene | IPA,1 | 1,Unknown,Unknown,PCBM-60 | BCP,Unknown,Unknown,15 wt%,Unknown,Unknown,Unknown,Unknown,Unknown,Unknown,Unknown,,Unknown,,Washed with methanol,False,False,False,False,True,False,3.0,True,False,Cs; FA; MA,0.05; 0.79; 0.16,Pb,1,Br; I,0.39; 2.61,Stoichiometric,CsFAMAPbBrI,Literature,False,False,Undoped,,,1.59,False,Literature,,1.0,Spin-coating,Liquid,N2,,,,DMF,1,Unknown,Unknown,CsI; FAI; MAI; PbBr2; PbI2,Unknown,Unknown,,Unknown,Unknown,Unknown,Unknown,True,Toluene,1.0,90.0,Undoped,,100,60.0,Unknown,,,False,,Unknown,Unknown,Unknown,,,Unknown,Unknown,,,NiO-c,,Li-TFSI; TBP,,Spin-coating,Liquid,Unknown,,,,Ethylene glycol,1,Unknown,Unknown,Nickel acetate hexahydrate; ethanolamine,Unknown,Unknown,182 mg/ml; 6 vol%,Unknown,Unknown,Unknown,Unknown,300,60.0,Unknown,Unknown,Unknown,,Washed with methanol,Ag,100.0,Undoped,,Evaporation,Gas,Vacuum,,,,none,,Unknown,Unknown,Ag,Unknown,Unknown,,Unknown,Unknown,Unknown,Unknown,Unknown,Unknown,Unknown,Unknown,Unknown,,,False,,Unknown,,,,Unknown,Unknown,Unknown,,,,Unknown,,Unknown,Unknown,,Unknown,Unknown,,Unknown,Unknown,Unknown,Unknown,Unknown,Unknown,Unknown,Unknown,Unknown,,,False,,Unknown,,,,Unknown,Unknown,Unknown,,,,Unknown,,Unknown,Unknown,,Unknown,Unknown,,Unknown,Unknown,Unknown,Unknown,Unknown,Unknown,Unknown,Unknown,Unknown,,,False,Unknown,Unknown,Unknown,,,13.1,44
Cs0.05((NH2)2CH)0.79(CH3NH3)0.16PbBr0.3I2.7,SLG | FTO | TiO2-c | Perovskite | Spiro-MeOTAD | Au,,0.09,0.0,nip,False,,False,,nan; nan,,False,0.0,,,False,SLG | FTO,,6.25,Nippon Sheet Glass Co.,Unknown,Commercial | Commercial,,Unknown,Soap >> Water >> Ultrasonic bath >> Acetone >> Ultrasonic bath >> IPA >> UV-Ozone,TiO2-c,,NbCl5,5 mol%,Spin-coating,Liquid,Air,,,,Water,1,Unknown,Unknown,TiCl4,Unknown,Unknown,1 M,Unknown,Unknown,Unknown,Unknown,125; 125,10.0; 30.0,Steam,,Unknown,,UV-Ozone,False,False,False,False,True,False,3.0,True,False,Cs; FA; MA,0.05; 0.79; 0.16,Pb,1,Br; I,0.3; 2.7,Stoichiometric,CsFAMAPbBrI,XRD,False,False,Undoped,,,1.57,False,Absorption,,1.0,Spin-coating,Liquid,Dry air,,,,DMF; DMSO,4; 1,Unknown,Unknown,CsI; FAI; MABr; PbBr2; PbI2,Unknown,Unknown,0.06 M; 1 M; 0.2 M; 0.2 M; 1.1 M,0.08,Unknown,Unknown,Unknown,True,Chlorobenzene,1.0,300.0,Undoped,,120,60.0,Unknown,,,False,,Unknown,Unknown,Unknown,,,Unknown,Unknown,,,Spiro-MeOTAD,,Li-TFSI; TBP,35 mM; 210 mM,Spin-coating,Liquid,Unknown,,,,Chlorobenzene,1,Unknown,Unknown,Li-TFSI; Spiro-MeOTAD; TBP,Unknown,Unknown,35 mM; 35 mM; 210 mM,Unknown,Unknown,Unknown,Unknown,Unknown,Unknown,Unknown,Unknown,Unknown,,,Au,,Undoped,,Evaporation,Gas,Vacuum,,,,none,1.0,Unknown,Unknown,Au,Unknown,Unknown,,Unknown,Unknown,Unknown,Unknown,Unknown,Unknown,Unknown,Unknown,Unknown,,,False,,Unknown,,,,Unknown,Unknown,Unknown,,,,Unknown,,Unknown,Unknown,,Unknown,Unknown,,Unknown,Unknown,Unknown,Unknown,Unknown,Unknown,Unknown,Unknown,Unknown,,,False,,Unknown,,,,Unknown,Unknown,Unknown,,,,Unknown,,Unknown,Unknown,,Unknown,Unknown,,Unknown,Unknown,Unknown,Unknown,Unknown,Unknown,Unknown,Unknown,Unknown,,,False,Unknown,Unknown,Unknown,,,21.5,45
Cs0.05((NH2)2CH)0.79(CH3NH3)0.16PbBr0.45I2.55,SLG | FTO | SnO2-c | Perovskite | Spiro-MeOTAD | Au,,0.09,0.0,nip,False,,False,,nan; nan,,False,0.0,,,False,SLG | FTO,,6.25,Nippon Sheet Glass Co.,Unknown,Unknown,,Unknown,Soap >> Water >> Ultrasonic bath >> Acetone >> Ultrasonic bath >> IPA >> UV-Ozone,SnO2-c,35.0,Unknown,5 mol%,Spin-coating,Unknown,Unknown,,,,Unknown,1,Unknown,Unknown,TiCl4,Unknown,Unknown,1 M,Unknown,Unknown,Unknown,Unknown,Unknown,Unknown,Unknown,,Unknown,,UV-Ozone,False,False,False,False,True,False,3.0,True,False,Cs; FA; MA,0.05; 0.79; 0.16,Pb,1,Br; I,0.45; 2.55,PbI2,CsFAMAPbBrI,XRD,False,False,Undoped,0.02,500.0,1.6,False,Absorption,758.0,1.0,Spin-coating,Liquid,Ar,,,,DMF; DMSO,4; 1,Unknown,Unknown,nan >> FABr,Unknown,Unknown,0.06 M; 1 M; 0.2 M; 0.2 M; 1.1 M,Unknown,Unknown,Unknown,Unknown,True,Chlorobenzene,1.0,Unknown,Undoped,,150.0,10.0,Unknown,,,False,,Unknown,Unknown,Unknown,,,Unknown,Unknown,,,Spiro-MeOTAD,200.0,Li-TFSI; TBP,35 mM; 210 mM,Spin-coating,Unknown,Unknown,,,,Unknown,1,Unknown,Unknown,Li-TFSI; Spiro-MeOTAD; TBP,Unknown,Unknown,35 mM; 35 mM; 210 mM,Unknown,Unknown,Unknown,Unknown,Unknown,Unknown,Unknown,Unknown,Unknown,,,Au,100.0,Undoped,,Evaporation,Unknown,Unknown,,,,Unknown,1.0,Unknown,Unknown,Au,Unknown,Unknown,,Unknown,Unknown,Unknown,Unknown,Unknown,Unknown,Unknown,Unknown,Unknown,,,False,,Unknown,,,,Unknown,Unknown,Unknown,,,,Unknown,,Unknown,Unknown,,Unknown,Unknown,,Unknown,Unknown,Unknown,Unknown,Unknown,Unknown,Unknown,Unknown,Unknown,,,False,,Unknown,,,,Unknown,Unknown,Unknown,,,,Unknown,,Unknown,Unknown,,Unknown,Unknown,,Unknown,Unknown,Unknown,Unknown,Unknown,Unknown,Unknown,Unknown,Unknown,,,False,Unknown,Unknown,Unknown,,,9.8,46
Cs0.05((NH2)2CH)0.79(CH3NH3)0.16PbBr0.47I2.53,SLG | FTO | SnO2-c | Perovskite | Spiro-MeOTAD | Carbon,,0.115,0.0,nip,False,,False,,nan; nan,,False,0.0,,,False,SLG | FTO,,,Nippon Sheet Glass Co.,Unknown,Commercial | Commercial,,Zn-powder; HCl >> Mecanical scrubbing,Soap >> Water >> Ultrasonic bath >> Acetone; IPA; Ethanol >> UV-Ozone,SnO2-c,30.0,Undoped,,Spin-coating,Liquid,Air,,,,Ethanol,1,Unknown,Unknown,SnCl2,Unknown,Unknown,0.1 M,Unknown,Unknown,Unknown,Unknown,100; 185,5.0; 60.0,Air,,Unknown,,UV-Ozone,False,False,False,False,True,False,3.0,True,False,Cs; FA; MA,0.05; 0.79; 0.16,Pb,1,Br; I,0.47; 2.53,Stoichiometric,CsFAMAPbBrI,Solution composition,False,False,Undoped,,500.0,1.59,False,EQE,,1.0,Spin-coating,Liquid,N2,,,,DMF; DMSO,4; 1,Unknown,Unknown,CsI; FAI; MABr; PbBr2; PbI2,Unknown,Unknown,0.05 M; 1.0 M; 0.2 M; 0.2 M; 1.1 M,Unknown,Unknown,Unknown,Unknown,True,Chlorobenzene,1.0,150.0,Undoped,,100,45.0,Unknown,,,False,,Unknown,Unknown,Unknown,,,Unknown,Unknown,,,Spiro-MeOTAD,50.0,Li-TFSI; TBP,,Spin-coating,Liquid,Unknown,,,,Chlorobenzene,1,Unknown,Unknown,Li-TFSI; Spiro-MeOTAD; TBP,Unknown,Unknown,35 mg/ml,Unknown,Unknown,Unknown,Unknown,Unknown,Unknown,Unknown,Unknown,Unknown,,,Carbon,71600.0,Undoped,,Pressed,Solid,Unknown,,,,none,,Unknown,Unknown,Carbon,Unknown,Unknown,,Unknown,Unknown,Unknown,80,Unknown,Unknown,Unknown,Unknown,Unknown,,,False,,Unknown,,,,Unknown,Unknown,Unknown,,,,Unknown,,Unknown,Unknown,,Unknown,Unknown,,Unknown,Unknown,Unknown,Unknown,Unknown,Unknown,Unknown,Unknown,Unknown,,,False,,Unknown,,,,Unknown,Unknown,Unknown,,,,Unknown,,Unknown,Unknown,,Unknown,Unknown,,Unknown,Unknown,Unknown,Unknown,Unknown,Unknown,Unknown,Unknown,Unknown,,,False,Unknown,Unknown,Unknown,,,12.4,47
Cs0.05((NH2)2CH)0.79(CH3NH3)0.16PbBr0.48I2.52,SLG | FTO | SnO2-n | Perovskite | Spiro-MeOTAD | Au,0.16,0.2,0.0,nip,False,,False,,nan; nan,,False,0.0,,,False,SLG | FTO,,6.25,Automatic Research GmbH,Unknown,Unknown,,Unknown,Mucasol >> Ultrasonic bath >> Water >> Ultrasonic bath >> Acetone >> IPA >> UV-Ozone,SnO2-np,23.0 | 8.0,Graphene-QDs,0.0025,Spin-coating,Unknown,Unknown,0.000001 mbar | 0.000001 mbar,,,Unknown,,Unknown,Unknown,C60 | BCP,Unknown,Unknown,,Unknown,Unknown,Unknown,Unknown,Unknown,Unknown,Unknown,,Unknown,,,False,False,False,False,True,False,3.0,True,False,Cs; FA; MA,0.05; 0.79; 0.16,Pb,1,Br; I,0.48; 2.52,PbI2,CsFAMAPbBrI,XRD,False,False,Unknown,,,1.55,False,Absorption,775.0,1.0,Spin-coating,Liquid,Unknown,,,,DMF; DMSO,4; 1,Unknown,Unknown,CsI; FAI; MAI; PbBr2; PbI2,Unknown,Unknown,,Unknown,Unknown,Unknown,Unknown,True,Chlorobenzene,1.0,Unknown,SM,,100.0,45.0,Unknown,,,False,,Unknown,Unknown,Unknown,,,Unknown,Unknown,,,Spiro-MeOTAD,270.0,Li-TFSI; TBP,,Spin-coating,Unknown,Unknown,,,,Unknown,1,Unknown,Unknown,Nickel Chloride hexahydrate; HNO3,Unknown,Unknown,0.15 M; nan,Unknown,Unknown,Unknown,Unknown,Unknown,Unknown,Unknown,Unknown,Unknown,,,Au,70.0,Undoped,,Evaporation,Unknown,Unknown,0.000001 mbar,,,Unknown,,Unknown,Unknown,Cu,Unknown,Unknown,,Unknown,Unknown,Unknown,Unknown,Unknown,Unknown,Unknown,Unknown,Unknown,,,False,,Unknown,,,,Unknown,Unknown,Unknown,,,,Unknown,,Unknown,Unknown,,Unknown,Unknown,,Unknown,Unknown,Unknown,Unknown,Unknown,Unknown,Unknown,Unknown,Unknown,,,False,,Unknown,,,,Unknown,Unknown,Unknown,,,,Unknown,,Unknown,Unknown,,Unknown,Unknown,,Unknown,Unknown,Unknown,Unknown,Unknown,Unknown,Unknown,Unknown,Unknown,,,False,Unknown,Unknown,Unknown,,,18.0,48
Cs0.05((NH2)2CH)0.79(CH3NH3)0.16PbBr0.50I2.5,SLG | ITO | SnO2-np | Perovskite | CuSCN | Au,,0.09,0.0,nip,False,,False,,nan; nan,,False,0.0,,,False,SLG | ITO,,,,,Unknown,,,,SnO2-np,,Unknown,,Spin-coating,Unknown,Unknown,,,,Unknown,,Unknown,Unknown,,Unknown,Unknown,,Unknown,Unknown,Unknown,Unknown,Unknown,Unknown,Unknown,,Unknown,,,False,False,False,False,True,False,3.0,True,False,Cs; FA; MA,0.05; 0.79; 0.16,Pb,1,Br; I,0.50; 2.5,,CsFAMAPbBrI,,False,False,,,330.0,1.63,False,,763.0,1.0,Spin-coating,Liquid,N2,,,,DMF; DMSO,4; 1,Unknown,Unknown,,Unknown,Unknown,,Unknown,Unknown,Unknown,Unknown,True,Chlorobenzene,,Unknown,,,100.0,45.0,Unknown,,,False,,Unknown,Unknown,Unknown,,,Unknown,Unknown,,,CuSCN,80.0,,,Spin-coating,Unknown,Unknown,,,,Unknown,,Unknown,Unknown,,Unknown,Unknown,,Unknown,Unknown,Unknown,Unknown,Unknown,Unknown,Unknown,Unknown,Unknown,,,Au,150.0,,,Evaporation,Unknown,Unknown,,,,Unknown,,Unknown,Unknown,,Unknown,Unknown,,Unknown,Unknown,Unknown,Unknown,Unknown,Unknown,Unknown,Unknown,Unknown,,,False,,Unknown,,,,Unknown,Unknown,Unknown,,,,Unknown,,Unknown,Unknown,,Unknown,Unknown,,Unknown,Unknown,Unknown,Unknown,Unknown,Unknown,Unknown,Unknown,Unknown,,,False,,Unknown,,,,Unknown,Unknown,Unknown,,,,Unknown,,Unknown,Unknown,,Unknown,Unknown,,Unknown,Unknown,Unknown,Unknown,Unknown,Unknown,Unknown,Unknown,Unknown,,,False,Unknown,Unknown,Unknown,,,15.4,49
Cs0.05((NH2)2CH)0.79(CH3NH3)0.16PbBr0.51I2.49,SLG | FTO | TiO2-c | Perovskite | Spiro-MeOTAD | Ag | ITO,0.16,0.1,0.0,nip,False,,True,55.0,nan; nan,,False,0.0,20.0,,False,SLG | FTO,2.0 | 0.0004,3.36,Unknown,Unknown,Unknown,,,Helmanex >> Ultrasonic bath >> Ethanol >> Acetone,TiO2-c,30.0 | 8.0,Unknown,nan | nan,Spin-coating,Unknown,Unknown,0.00002 Torr | 1 Torr,0.00002 Torr | 1 Torr,0 | 0,Unknown,9; 0.4; 0.6 | 1 >> 1,Unknown,Unknown,Titanium diisopropoxide bis(acetylacetonate) | TiO2-np,Unknown,Unknown,nan | 0.1 g/0.8mL >> 0.1 M,Unknown,Unknown,Unknown,Unknown,Unknown,Unknown,Unknown,0.3,Unknown,40.0,,False,False,False,False,True,False,3.0,True,False,Cs; FA; MA,0.05; 0.79; 0.16,Pb,1,Br; I,0.51; 2.49,PbBr2,CsFAMAPbBrI,Solution composition,False,False,Rb; SrI2,nan; 0.00166 %,500.0,1.63,False,EQE,760.0,1.0,Spin-coating,Liquid,N2,1 atm,1 atm,,DMF; DMSO,4; 1,Unknown,Unknown,nan >> MABr,Unknown,Unknown,0.06 M; 0.95 M; 0.19 M; 0.2 M; 1 M,Unknown,Unknown,Unknown,Unknown,True,Chlorobenzene,1,Unknown,,,100.0,60.0,Unknown,,,False,,Unknown,Unknown,Unknown,Washed with Toluene,,Unknown,Unknown,,,Spiro-MeOTAD,1.0,FK209; Li-TFSI; TBP,0.03; 3.3; 0.5,Spin-coating,Unknown,Unknown,1 atm,1 atm,,Unknown,,Unknown,Unknown,Li-TFSI; Spiro-MeOTAD; TBP,Unknown,Unknown,32 mM; 75 mg/ml; 28.5 µl/ml,Unknown,Unknown,Unknown,Unknown,Unknown,Unknown,Unknown,Unknown,Unknown,10.0,,Ag | ITO,1.0 | nan,Undoped,,Evaporation | Sputtering,Unknown,Unknown,0.006 Torr,0.006 Torr,,Unknown,,Unknown,Unknown,AZO,Unknown,Unknown,,Unknown,Unknown,Unknown,Unknown,Unknown,Unknown,Unknown,Unknown,Unknown,,,False,,Unknown,,,,Unknown,Unknown,Unknown,,,,Unknown,,Unknown,Unknown,,Unknown,Unknown,,Unknown,Unknown,Unknown,Unknown,Unknown,Unknown,Unknown,Unknown,Unknown,,,False,,Unknown,,,,Unknown,Unknown,Unknown,,,,Unknown,,Unknown,Unknown,,Unknown,Unknown,,Unknown,Unknown,Unknown,Unknown,Unknown,Unknown,Unknown,Unknown,Unknown,,,False,Unknown,Unknown,Unknown,,,17.1,50
Cs0.05((NH2)2CH)0.79(CH3NH3)0.16PbBr0.52I2.48,SLG | ITO | PEDOT:PSS | Perovskite | PCBM-60 | Ag,,0.04,0.0,pin,False,,False,,nan; nan,,False,0.0,,,False,SLG | ITO,,,,,Unknown,,,,PCBM-60,,,,Unknown,Unknown,Unknown,,,,Unknown,,Unknown,Unknown,,Unknown,Unknown,,Unknown,Unknown,Unknown,Unknown,Unknown,Unknown,Unknown,,Unknown,,,False,False,False,False,True,False,3.0,True,False,Cs; FA; MA,0.05; 0.79; 0.16,Pb,1,Br; I,0.52; 2.48,,CsFAMAPbBrI,,False,False,,,445.0,1.38,False,,,1.0,Spin-coating,Liquid,N2,,,,DMF; DMSO,4; 1,Unknown,Unknown,,Unknown,Unknown,,Unknown,Unknown,Unknown,Unknown,True,Chlorobenzene,,Unknown,,,100,30.0,Unknown,,,False,,Unknown,Unknown,Unknown,,,Unknown,Unknown,,,PEDOT:PSS,,,,Spin-coating,Unknown,Unknown,,,,Unknown,,Unknown,Unknown,,Unknown,Unknown,,Unknown,Unknown,Unknown,Unknown,Unknown,Unknown,Unknown,Unknown,Unknown,,,Ag,,,,Evaporation,Unknown,Unknown,,,,Unknown,,Unknown,Unknown,,Unknown,Unknown,,Unknown,Unknown,Unknown,Unknown,Unknown,Unknown,Unknown,Unknown,Unknown,,,False,,Unknown,,,,Unknown,Unknown,Unknown,,,,Unknown,,Unknown,Unknown,,Unknown,Unknown,,Unknown,Unknown,Unknown,Unknown,Unknown,Unknown,Unknown,Unknown,Unknown,,,False,,Unknown,,,,Unknown,Unknown,Unknown,,,,Unknown,,Unknown,Unknown,,Unknown,Unknown,,Unknown,Unknown,Unknown,Unknown,Unknown,Unknown,Unknown,Unknown,Unknown,,,False,Unknown,Unknown,Unknown,,,9.7,51
Cs0.05((NH2)2CH)0.79(CH3NH3)0.16PbBr0.5I2.5,SLG | ITO | PEDOT:PSS | Perovskite | PCBM-60 | C60 | BCP | Ag,,0.0314,0.0,pin,False,,False,,nan; nan,,False,0.0,,,False,SLG | ITO,,,,,Unknown,,,,PCBM-60 | C60 | BCP,nan | 20.0 | 8.0,Unknown,,Spin-coating | Evaporation | Evaporation,Unknown,Unknown,,,,Unknown,,Unknown,Unknown,Titanium diisopropoxide bis(acetylacetonate) | TiO2-np,Unknown,Unknown,,Unknown,Unknown,Unknown,Unknown,Unknown,Unknown,Unknown,,Unknown,,,False,False,False,False,True,False,3.0,True,False,Cs; FA; MA,0.05; 0.79; 0.16,Pb,1,Br; I,0.5; 2.5,PbI2,CsFAMAPbBrI,Solution composition,False,False,PMMA,,450.0,1.5,False,EQE,770.0,1.0,Spin-coating,Liquid,N2,1 atm,1 atm,,DMSO; GBL,3; 7,Unknown,Unknown,CsI; FAI; MABr; PbBr2; PbI2,Unknown,Unknown,0.05 M; 1 M; 0.2 M; 0.2 M; 1.1 M,Unknown,Unknown,Unknown,Unknown,True,Toluene,1,Unknown,PMMA,,100.0,10.0,Unknown,,,False,,Unknown,Unknown,Unknown,,,Unknown,Unknown,,,PEDOT:PSS,50.0,Li-TFSI; TBP,15.08 mg/ml; 9.1 mg/ml; 28.8 µl/ml,Spin-coating,Unknown,Unknown,1 atm,1 atm,,Unknown,,Unknown,Unknown,FK209; Li-TFSI; Spiro-MeOTAD; TBP,Unknown,Unknown,15.08 mg/ml; 9.1 mg/ml; 72.3 mg/ml; 28.8 µl/ml,Unknown,Unknown,Unknown,Unknown,Unknown,Unknown,Unknown,Unknown,Unknown,,,Ag,150.0,Undoped,,Evaporation,Unknown,Unknown,,,,Unknown,,Unknown,Unknown,,Unknown,Unknown,,Unknown,Unknown,Unknown,Unknown,Unknown,Unknown,Unknown,Unknown,Unknown,,,False,,Unknown,,,,Unknown,Unknown,Unknown,,,,Unknown,,Unknown,Unknown,,Unknown,Unknown,,Unknown,Unknown,Unknown,Unknown,Unknown,Unknown,Unknown,Unknown,Unknown,,,False,,Unknown,,,,Unknown,Unknown,Unknown,,,,Unknown,,Unknown,Unknown,,Unknown,Unknown,,Unknown,Unknown,Unknown,Unknown,Unknown,Unknown,Unknown,Unknown,Unknown,,,False,Unknown,Unknown,Unknown,,,8.61,52
Cs0.05((NH2)2CH)0.79(CH3NH3)0.16PbBrI2,SLG | FTO | TiO2-c | Perovskite | Spiro-MeOTAD | Au,,,0.0,nip,False,,False,,nan; nan,,False,0.0,,,False,SLG | FTO,,,,,Commercial | Commercial,,,Soap >> Water >> Ultrasonic bath >> Acetone >> Ultrasonic bath >> IPA >> O2-plasma,TiO2-c,,,,Spray-pyrolys,Liquid,Air,,,,IPA,1,Unknown,Unknown,Titanium diisopropoxide bis(acetylacetonate),Unknown,Unknown,,Unknown,Unknown,Unknown,450,501,53.0,Unknown,,Unknown,,,False,False,False,False,True,False,3.0,True,False,Cs; FA; MA,0.05; 0.79; 0.16,Pb,1,Br; I,1; 2,Stoichiometric,CsFAMAPbBrI,Solution composition,False,False,Undoped,,,1.61,False,Literature,745.0,1.0,Spin-coating,Liquid,N2,,,,DMF; DMSO,4; 1,Unknown,Unknown,CsI; FAI; MABr; PbBr2; PbI2,Unknown,Unknown,,0.045,Unknown,Unknown,Unknown,True,Chlorobenzene,1.0,100.0,Undoped,,75; 100,10.0; 90.0,Unknown,,,False,,Unknown,Unknown,Unknown,,,Unknown,Unknown,,,Spiro-MeOTAD,,FK209; Li-TFSI; TBP,,Spin-coating,Liquid,N2,,,,Chlorobenzene,1,Unknown,Unknown,FK209; Li-TFSI; Spiro-MeOTAD; TBP,Unknown,Unknown,,0.045,Unknown,Unknown,Unknown,Unknown,Unknown,Unknown,Unknown,Unknown,,,Au,100.0,Undoped,,Evaporation,Gas,Vacuum,,,,none,,Unknown,Unknown,Au,Unknown,Unknown,,Unknown,Unknown,Unknown,Unknown,Unknown,Unknown,Unknown,Unknown,Unknown,,,False,,Unknown,,,,Unknown,Unknown,Unknown,,,,Unknown,,Unknown,Unknown,,Unknown,Unknown,,Unknown,Unknown,Unknown,Unknown,Unknown,Unknown,Unknown,Unknown,Unknown,,,False,,Unknown,,,,Unknown,Unknown,Unknown,,,,Unknown,,Unknown,Unknown,,Unknown,Unknown,,Unknown,Unknown,Unknown,Unknown,Unknown,Unknown,Unknown,Unknown,Unknown,,,False,Unknown,Unknown,Unknown,,,13.9,54
Cs0.05((NH2)2CH)0.79(CH3NH3)0.16PbI3,SLG | FTO | TiO2-c | Perovskite | Spiro-MeOTAD | Au,0.16,0.0831,0.0,nip,False,,False,,nan; nan,,False,0.0,,,False,SLG | FTO,,6.25,Automatic Research GmbH,Unknown,Unknown,,Unknown,Mucasol >> Ultrasonic bath >> Water >> Ultrasonic bath >> Acetone >> IPA >> UV-Ozone,TiO2-c,23.0 | 8.0,Unknown,nan | nan,Spin-coating,Unknown,Unknown,0.000001 mbar | 0.000001 mbar,,,Unknown,1,Unknown,Unknown,C60 | BCP,Unknown,Unknown,1 M,Unknown,Unknown,Unknown,Unknown,Unknown,Unknown,Unknown,,Unknown,,UV-Ozone,False,False,False,False,True,False,3.0,True,False,Cs; FA; MA,0.05; 0.79; 0.16,Pb,1,I,3,PbI2,CsFAMAPbI,XRD,False,False,Undoped,,,1.54,False,Absorption,805.0,1.0,Spin-coating,Liquid,Unknown,,,,DMF; DMSO,4; 1,Unknown,Unknown,CsI; FAI; MAI; PbI2,Unknown,Unknown,0.06 M; 1 M; 0.2 M; 0.2 M; 1.1 M,Unknown,Unknown,Unknown,Unknown,True,Chlorobenzene,1.0,Unknown,Undoped,,100,60.0,Unknown,,,False,,Unknown,Unknown,Unknown,,,Unknown,Unknown,,,Spiro-MeOTAD,,Li-TFSI; TBP,35 mM; 210 mM,Spin-coating,Unknown,Unknown,,,,Unknown,1,Unknown,Unknown,Nickel Chloride hexahydrate; HNO3,Unknown,Unknown,0.15 M; nan,Unknown,Unknown,Unknown,Unknown,Unknown,Unknown,Unknown,Unknown,Unknown,,,Au,40.0,Undoped,,Evaporation,Unknown,Unknown,0.000001 mbar,,,Unknown,1.0,Unknown,Unknown,Cu,Unknown,Unknown,,Unknown,Unknown,Unknown,Unknown,Unknown,Unknown,Unknown,Unknown,Unknown,,,False,,Unknown,,,,Unknown,Unknown,Unknown,,,,Unknown,,Unknown,Unknown,,Unknown,Unknown,,Unknown,Unknown,Unknown,Unknown,Unknown,Unknown,Unknown,Unknown,Unknown,,,False,,Unknown,,,,Unknown,Unknown,Unknown,,,,Unknown,,Unknown,Unknown,,Unknown,Unknown,,Unknown,Unknown,Unknown,Unknown,Unknown,Unknown,Unknown,Unknown,Unknown,,,False,Unknown,Unknown,Unknown,,,17.8,55
