Repository: AI-and-Semiconductor-Technology-Lab/data

File: data2/1p1_to_1p8.csv (part 3 of 16)
Cs0.05((NH2)2CH)0.79(CH3NH3)0.16SnBr0.5I2.5,SLG | ITO | PEDOT:PSS | Perovskite | PCBM-60 | C60 | BCP | Ag,,0.0314,0.0,pin,False,,False,,nan; nan,,False,0.0,,,False,SLG | ITO,,,,,Unknown,,,,PCBM-60 | C60 | BCP,nan | 20.0 | 8.0,Unknown,,Spin-coating | Evaporation | Evaporation,Unknown,Unknown,,,,Unknown,,Unknown,Unknown,,Unknown,Unknown,,Unknown,Unknown,Unknown,Unknown,Unknown,Unknown,Unknown,,Unknown,,,False,False,False,False,True,False,3.0,True,False,Cs; FA; MA,0.05; 0.79; 0.16,Sn,1,Br; I,0.5; 2.5,,CsFAMASnBrI,,False,True,,,450.0,1.45,False,,815.8,1.0,Spin-coating,Liquid,N2,,,,DMSO; GBL,3; 7,Unknown,Unknown,,Unknown,Unknown,,Unknown,Unknown,Unknown,Unknown,True,Toluene,,Unknown,,,100.0,10.0,Unknown,,,False,,Unknown,Unknown,Unknown,,,Unknown,Unknown,,,PEDOT:PSS,50.0,,,Spin-coating,Unknown,Unknown,,,,Unknown,,Unknown,Unknown,,Unknown,Unknown,,Unknown,Unknown,Unknown,Unknown,Unknown,Unknown,Unknown,Unknown,Unknown,,,Ag,150.0,,,Evaporation,Unknown,Unknown,,,,Unknown,,Unknown,Unknown,,Unknown,Unknown,,Unknown,Unknown,Unknown,Unknown,Unknown,Unknown,Unknown,Unknown,Unknown,,,False,,Unknown,,,,Unknown,Unknown,Unknown,,,,Unknown,,Unknown,Unknown,,Unknown,Unknown,,Unknown,Unknown,Unknown,Unknown,Unknown,Unknown,Unknown,Unknown,Unknown,,,False,,Unknown,,,,Unknown,Unknown,Unknown,,,,Unknown,,Unknown,Unknown,,Unknown,Unknown,,Unknown,Unknown,Unknown,Unknown,Unknown,Unknown,Unknown,Unknown,Unknown,,,False,Unknown,Unknown,Unknown,,,1.3,56
Cs0.05((NH2)2CH)0.8075(CH3NH3)0.1425PbBr0.45I2.55,SLG | ITO | SnO2-c | PCBM-60 | Perovskite | Spiro-MeOTAD | Au,,0.08,0.0,nip,False,,False,,nan; nan,,False,0.0,,,False,SLG | ITO,,,,,Unknown,,,,SnO2-c | PCBM-60,40.0 | 150.0,Unknown,,Spin-coating | Spin-coating,Unknown,Unknown,,,,Unknown,,Unknown,Unknown,,Unknown,Unknown,,Unknown,Unknown,Unknown,Unknown,Unknown,Unknown,Unknown,,Unknown,,,False,False,False,False,True,False,3.0,True,False,Cs; FA; MA,0.05; 0.8075; 0.1425,Pb,1,Br; I,0.45; 2.55,PbI2,CsFAMAPbBrI,,False,False,Cl,0.5 wt%,500.0,1.6,False,,760.0,2.0,Spin-coating >> Spin-coating,Liquid >> Liquid,N2 >> N2,,,,DMF; DMSO >> IPA,4; 1 >> 1,Unknown,Unknown,,Unknown,Unknown,,Unknown,Unknown,Unknown,Unknown,True,Chlorobenzene,,Unknown,,,100.0 >> 100,30.0 >> 5.0,Unknown,,,False,,Unknown,Unknown,Unknown,,,Unknown,Unknown,,,Spiro-MeOTAD,200.0,Li-TFSI; TBP,,Spin-coating,Unknown,Unknown,,,,Unknown,,Unknown,Unknown,,Unknown,Unknown,,Unknown,Unknown,Unknown,Unknown,Unknown,Unknown,Unknown,Unknown,Unknown,,,Au,60.0,,,Evaporation,Unknown,Unknown,,,,Unknown,,Unknown,Unknown,,Unknown,Unknown,,Unknown,Unknown,Unknown,Unknown,Unknown,Unknown,Unknown,Unknown,Unknown,,,False,,Unknown,,,,Unknown,Unknown,Unknown,,,,Unknown,,Unknown,Unknown,,Unknown,Unknown,,Unknown,Unknown,Unknown,Unknown,Unknown,Unknown,Unknown,Unknown,Unknown,,,False,,Unknown,,,,Unknown,Unknown,Unknown,,,,Unknown,,Unknown,Unknown,,Unknown,Unknown,,Unknown,Unknown,Unknown,Unknown,Unknown,Unknown,Unknown,Unknown,Unknown,,,False,Unknown,Unknown,Unknown,,,18.44,57
Cs0.05((NH2)2CH)0.80(CH3NH3)0.15PbBr0.45I2.55,SLG | ITO | TiO2-c | TiO2-mp | Perovskite | Spiro-MeOTAD | Au,,1.0,0.0,nip,False,,False,,nan; nan,,False,0.0,,,False,SLG | ITO,,,,,Unknown,,,,TiO2-c | TiO2-mp,,Unknown,,Spray-pyrolys | Spin-coating,Unknown,Unknown,,,,Unknown,,Unknown,Unknown,,Unknown,Unknown,,Unknown,Unknown,Unknown,Unknown,Unknown,Unknown,Unknown,,Unknown,,,False,False,False,False,True,False,3.0,True,False,Cs; FA; MA,0.05; 0.80; 0.15,Pb,1,Br; I,0.45; 2.55,,CsFAMAPbBrI,,False,False,,,1000.0,1.59,False,,,1.0,Spin-coating,Liquid,N2,,,,DMF; DMSO,4; 1,Unknown,Unknown,,Unknown,Unknown,,Unknown,Unknown,Unknown,Unknown,True,Gas,,Unknown,,,110.0,20.0,Unknown,,,False,,Unknown,Unknown,Unknown,,,Unknown,Unknown,,,Spiro-MeOTAD,,FK209; Li-TFSI; TBP,,Spin-coating,Unknown,Unknown,,,,Unknown,,Unknown,Unknown,,Unknown,Unknown,,Unknown,Unknown,Unknown,Unknown,Unknown,Unknown,Unknown,Unknown,Unknown,,,Au,100.0,,,Evaporation,Unknown,Unknown,,,,Unknown,,Unknown,Unknown,,Unknown,Unknown,,Unknown,Unknown,Unknown,Unknown,Unknown,Unknown,Unknown,Unknown,Unknown,,,False,,Unknown,,,,Unknown,Unknown,Unknown,,,,Unknown,,Unknown,Unknown,,Unknown,Unknown,,Unknown,Unknown,Unknown,Unknown,Unknown,Unknown,Unknown,Unknown,Unknown,,,False,,Unknown,,,,Unknown,Unknown,Unknown,,,,Unknown,,Unknown,Unknown,,Unknown,Unknown,,Unknown,Unknown,Unknown,Unknown,Unknown,Unknown,Unknown,Unknown,Unknown,,,False,Unknown,Unknown,Unknown,,,19.5,58
Cs0.05((NH2)2CH)0.81(CH3NH3)0.14PbBr0.39I2.61,SLG | ITO | SnO2-np | Perovskite | Spiro-MeOTAD | Au,,0.0518,0.0,nip,False,,False,,nan; nan,,False,0.0,,,False,SLG | ITO,,,Unknown,Unknown,Commercial | Commercial,,,Acetone >> Ultrasonic bath >> IPA >> Ultrasonic bath >> Drying in oven >> UV-Ozone,SnO2-np,,Undoped,,Spin-coating,Liquid,Air,,,,Water,1,Unknown,Unknown,SnO2-np,Alfa Aesar,Unknown,2.5 wt%,Unknown,Unknown,Unknown,Unknown,180,60.0,Air,,Unknown,,UV-Ozone,False,False,False,False,True,False,3.0,True,False,Cs; FA; MA,0.05; 0.81; 0.14,Pb,1,Br; I,0.39; 2.61,Stoichiometric,CsFAMAPbBrI,Literature,False,False,Undoped,,,1.59,False,EQE,,1.0,Spin-coating,Liquid,N2,,,,DMF; DMSO,4; 1,Unknown,Unknown,CsI; FAI; MABr; PbBr2; PbI2,Unknown,Unknown,19.4 mg/ml; 172 mg/ml; 22.4 mg/ml; 73.4 mg/ml; 507 mg/ml; nan,Unknown,Unknown,Unknown,Unknown,True,Chlorobenzene,1.0,200.0,Undoped,,100,60.0,Unknown,,,False,,Unknown,Unknown,Unknown,,,Unknown,Unknown,,,Spiro-MeOTAD,,Li-TFSI; TBP,,Spin-coating,Liquid,Unknown,,,,Chlorobenzene,1,Unknown,Unknown,Li-TFSI; Spiro-MeOTAD; TBP,Unknown,Unknown,,Unknown,Unknown,Unknown,Unknown,Unknown,Unknown,Unknown,Unknown,Unknown,,,Au,80.0,Undoped,,Evaporation,Gas,Vacuum,0.000001 Torr,,,none,,Unknown,Unknown,Au,Unknown,Unknown,,Unknown,Unknown,Unknown,Unknown,Unknown,Unknown,Unknown,Unknown,Unknown,,,False,,Unknown,,,,Unknown,Unknown,Unknown,,,,Unknown,,Unknown,Unknown,,Unknown,Unknown,,Unknown,Unknown,Unknown,Unknown,Unknown,Unknown,Unknown,Unknown,Unknown,,,False,,Unknown,,,,Unknown,Unknown,Unknown,,,,Unknown,,Unknown,Unknown,,Unknown,Unknown,,Unknown,Unknown,Unknown,Unknown,Unknown,Unknown,Unknown,Unknown,Unknown,,,False,Unknown,Unknown,Unknown,,,18.21,59
Cs0.05((NH2)2CH)0.81(CH3NH3)0.14PbBr0.45I2.55,SLG | FTO | TiO2-c | TiO2-mp | Perovskite | Spiro-MeOTAD | Au,0.36,0.06,0.0,nip,False,,False,,nan; nan,,False,0.0,,,False,SLG | FTO,,,Nippon Sheet Glass Co.,NSG10,Unknown,,,Helmanex >> Ultrasonic bath >> Water >> Ultrasonic bath >> Ethanol >> Ultrasonic bath >> Acetone >> UV-Ozone,TiO2-c | TiO2-mp,nan | 150.0,Unknown,,Spin-coating | Spin-coating,Unknown,Unknown,,,,Unknown,0.75; 1; 9 | 1,Unknown,Unknown,Titanium diisopropoxide bis(acetylacetonate) | TiO2-np,Unknown,Unknown,nan | 14.3 wt%,Unknown,Unknown,Unknown,Unknown,Unknown,Unknown,Unknown,,Unknown,,,False,False,False,False,True,False,3.0,True,False,Cs; FA; MA,0.05; 0.81; 0.14,Pb,1,Br; I,0.45; 2.55,PbI2,CsFAMAPbBrI,Solution composition,False,False,FeOOH-QDs,0.1 mg/ml,500.0,1.63,False,Absorption Tauc-plot,770.0,1.0,Spin-coating,Liquid,N2,,,,DMF,1,Unknown,Unknown,CsI; FAI; MABr; PbBr2; PbI2,Unknown,Unknown,,Unknown,Unknown,Unknown,Unknown,True,Chlorobenzene,1.0,Unknown,,,100.0,80.0,Unknown,45.0,,False,,Unknown,Unknown,Unknown,,,Unknown,Unknown,,,Spiro-MeOTAD,200.0,Li-TFSI; TBP,0.035 M; 0.231 M,Spin-coating,Unknown,Unknown,,,,Unknown,1,Unknown,Unknown,Li-TFSI; Spiro-MeOTAD; TBP,Unknown,Unknown,0.035 M; 0.07 M; 0.231 M,Unknown,Unknown,Unknown,Unknown,Unknown,Unknown,Unknown,Unknown,Unknown,,,Au,100.0,Undoped,,Evaporation,Unknown,Unknown,,,,Unknown,1.0,Unknown,Unknown,Au,Unknown,Unknown,,Unknown,Unknown,Unknown,Unknown,Unknown,Unknown,Unknown,Unknown,Unknown,,,False,,Unknown,,,,Unknown,Unknown,Unknown,,,,Unknown,,Unknown,Unknown,,Unknown,Unknown,,Unknown,Unknown,Unknown,Unknown,Unknown,Unknown,Unknown,Unknown,Unknown,,,False,,Unknown,,,,Unknown,Unknown,Unknown,,,,Unknown,,Unknown,Unknown,,Unknown,Unknown,,Unknown,Unknown,Unknown,Unknown,Unknown,Unknown,Unknown,Unknown,Unknown,,,False,Unknown,Unknown,Unknown,,,19.1,61
Cs0.05((NH2)2CH)0.81(CH3NH3)0.14PbBr0.4I2.6,SLG | FTO | TiO2-c | TiO2-mp | Perovskite | Spiro-MeOTAD | Au,,0.16,0.0,nip,False,,False,,nan; nan,,False,0.0,,,False,SLG | FTO,,,,,Unknown,,,,TiO2-c | TiO2-mp,40.0 | 175.0,Unknown,,Spray-pyrolys | Spin-coating,Unknown,Unknown,,,,Unknown,,Unknown,Unknown,,Unknown,Unknown,,Unknown,Unknown,Unknown,Unknown,Unknown,Unknown,Unknown,,Unknown,,,False,False,False,False,True,False,3.0,True,False,Cs; FA; MA,0.05; 0.81; 0.14,Pb,1,Br; I,0.4; 2.6,,CsFAMAPbBrI,,False,False,,,300.0,1.61,False,,762.0,1.0,Spin-coating,Liquid,N2,,,,DMF; DMSO,4; 1,Unknown,Unknown,,Unknown,Unknown,,Unknown,Unknown,Unknown,Unknown,True,Chlorobenzene,,Unknown,,,100.0,80.0,Unknown,,,False,,Unknown,Unknown,Unknown,,,Unknown,Unknown,,,Spiro-MeOTAD,200.0,Li-TFSI; TBP,,Spin-coating,Unknown,Unknown,,,,Unknown,,Unknown,Unknown,,Unknown,Unknown,,Unknown,Unknown,Unknown,Unknown,Unknown,Unknown,Unknown,Unknown,Unknown,,,Au,80.0,,,Evaporation,Unknown,Unknown,,,,Unknown,,Unknown,Unknown,,Unknown,Unknown,,Unknown,Unknown,Unknown,Unknown,Unknown,Unknown,Unknown,Unknown,Unknown,,,False,,Unknown,,,,Unknown,Unknown,Unknown,,,,Unknown,,Unknown,Unknown,,Unknown,Unknown,,Unknown,Unknown,Unknown,Unknown,Unknown,Unknown,Unknown,Unknown,Unknown,,,False,,Unknown,,,,Unknown,Unknown,Unknown,,,,Unknown,,Unknown,Unknown,,Unknown,Unknown,,Unknown,Unknown,Unknown,Unknown,Unknown,Unknown,Unknown,Unknown,Unknown,,,False,Unknown,Unknown,Unknown,,,19.12,62
Cs0.05((NH2)2CH)0.83(CH3NH3)0.12PbBr0.36I2.64,SLG | FTO | TiO2-c | Perovskite | Spiro-MeOTAD | Au,,0.14,0.0,nip,False,,False,,nan; nan,,False,0.0,,,False,SLG | FTO,,,Pilkington,TEC8,Commercial | Commercial,,Unknown,Soap >> Water >> Ultrasonic bath >> Acetone >> Ultrasonic bath >> Ethanol,TiO2-c,,,,CBD,Liquid,Air,,,,Water,1,Unknown,Unknown,TiCl4,Unknown,Unknown,0.16 M,Unknown,Unknown,70,70,150,60.0,Unknown,,Unknown,,UV-Ozone,False,False,False,False,True,False,3.0,True,False,Cs; FA; MA,0.05; 0.83; 0.12,Pb,1,Br; I,0.36; 2.64,Stoichiometric,CsFAMAPbBrI,Solution composition,False,False,Undoped,,,1.61,False,Absorption,780.0,1.0,Spin-coating,Liquid,Dry air,,,,DMF; DMSO,7; 3,Unknown,Unknown,CsI; FAI; MABr; PbBr2; PbI2,Unknown,Unknown,,Unknown,Unknown,Unknown,Unknown,True,Anisole,1.0,500.0,Undoped,,150,10.0,Unknown,,,False,,Unknown,Unknown,Unknown,Deposition Nanocrystals of CsPbBr3,,Unknown,Unknown,,,Spiro-MeOTAD,,Li-TFSI; TBP,,Spin-coating,Liquid,Unknown,,,,Chlorobenzene,1,Unknown,Unknown,Li-TFSI; Spiro-MeOTAD; TBP,Unknown,Unknown,,Unknown,Unknown,Unknown,Unknown,Unknown,Unknown,Unknown,Unknown,Unknown,,,Au,,Undoped,,Evaporation,Gas,Vacuum,,,,none,,Unknown,Unknown,Au,Unknown,Unknown,,Unknown,Unknown,Unknown,Unknown,Unknown,Unknown,Unknown,Unknown,Unknown,,,False,,Unknown,,,,Unknown,Unknown,Unknown,,,,Unknown,,Unknown,Unknown,,Unknown,Unknown,,Unknown,Unknown,Unknown,Unknown,Unknown,Unknown,Unknown,Unknown,Unknown,,,False,,Unknown,,,,Unknown,Unknown,Unknown,,,,Unknown,,Unknown,Unknown,,Unknown,Unknown,,Unknown,Unknown,Unknown,Unknown,Unknown,Unknown,Unknown,Unknown,Unknown,,,False,Unknown,Unknown,Unknown,,,19.48,63
Cs0.05((NH2)2CH)0.83(CH3NH3)0.12PbBr0.39I2.61,SLG | FTO | SnO2-c | Perovskite | Spiro-MeOTAD | Au,,0.11,0.0,nip,False,,False,,nan; nan,,False,0.0,,,False,SLG | FTO,,,,,Unknown,,,,SnO2-c,40.0,Unknown,,Spin-coating,Unknown,Unknown,,,,Unknown,,Unknown,Unknown,,Unknown,Unknown,,Unknown,Unknown,Unknown,Unknown,Unknown,Unknown,Unknown,,Unknown,,,False,False,False,False,True,False,3.0,True,False,Cs; FA; MA,0.05; 0.83; 0.12,Pb,1,Br; I,0.39; 2.61,,CsFAMAPbBrI,,False,False,,,500.0,1.6,False,,762.0,1.0,Spin-coating,Liquid,N2,,,,DMF; DMSO,4; 1,Unknown,Unknown,,Unknown,Unknown,,Unknown,Unknown,Unknown,Unknown,True,Chlorobenzene,,Unknown,,,100.0,50.0,Unknown,,,False,,Unknown,Unknown,Unknown,,,Unknown,Unknown,,,Spiro-MeOTAD,60.0,Li-TFSI; TBP,,Spin-coating,Unknown,Unknown,,,,Unknown,,Unknown,Unknown,,Unknown,Unknown,,Unknown,Unknown,Unknown,Unknown,Unknown,Unknown,Unknown,Unknown,Unknown,,,Au,100.0,,,Evaporation,Unknown,Unknown,,,,Unknown,,Unknown,Unknown,,Unknown,Unknown,,Unknown,Unknown,Unknown,Unknown,Unknown,Unknown,Unknown,Unknown,Unknown,,,False,,Unknown,,,,Unknown,Unknown,Unknown,,,,Unknown,,Unknown,Unknown,,Unknown,Unknown,,Unknown,Unknown,Unknown,Unknown,Unknown,Unknown,Unknown,Unknown,Unknown,,,False,,Unknown,,,,Unknown,Unknown,Unknown,,,,Unknown,,Unknown,Unknown,,Unknown,Unknown,,Unknown,Unknown,Unknown,Unknown,Unknown,Unknown,Unknown,Unknown,Unknown,,,False,Unknown,Unknown,Unknown,,,19.2,64
Cs0.05((NH2)2CH)0.83(CH3NH3)0.12PbBr0.49I2.51,SLG | FTO | TiO2-c | Perovskite | Spiro-MeOTAD | Au,,,0.0,nip,False,,False,,nan; nan,,False,0.0,,,False,SLG | FTO,,,,,Commercial | Commercial,,Unknown,UV-Ozone,TiO2-c,,,,Spin-coating,Liquid,Air,,,,Ethanol,1,Unknown,Unknown,HCl; Titanium isopropoxide,Unknown,Unknown,2 vol%; 15 vol%,Unknown,Unknown,Unknown,Unknown,500,30.0,Unknown,,Unknown,,,False,False,False,False,True,False,3.0,True,False,Cs; FA; MA,0.05; 0.83; 0.12,Pb,1,Br; I,0.49; 2.51,Stoichiometric,CsFAMAPbBrI,Solution composition,False,False,Undoped,,,1.6,False,Absorption,765.0,1.0,Spin-coating,Liquid,N2,,,,DMF; DMSO,4; 1,Unknown,Unknown,CsI; FAI; MABr; PbBr2; PbI2,Unknown,Unknown,,Unknown,Unknown,Unknown,Unknown,True,Chlorobenzene,1.0,300.0,Undoped,,Unknown,Unknown,Unknown,,,False,,Unknown,Unknown,Unknown,Ultrasonic vibration treatment,,Unknown,Unknown,,,Spiro-MeOTAD,,Li-TFSI; TBP,,Spin-coating,Liquid,Unknown,,,,Chlorobenzene,1,Unknown,Unknown,Li-TFSI; Spiro-MeOTAD; TBP,Unknown,Unknown,,Unknown,Unknown,Unknown,Unknown,Unknown,Unknown,Unknown,Unknown,Unknown,,,Au,100.0,Undoped,,Evaporation,Gas,Vacuum,,,,none,1.0,Unknown,Unknown,Au,Unknown,Unknown,,Unknown,Unknown,Unknown,Unknown,Unknown,Unknown,Unknown,Unknown,Unknown,,,False,,Unknown,,,,Unknown,Unknown,Unknown,,,,Unknown,,Unknown,Unknown,,Unknown,Unknown,,Unknown,Unknown,Unknown,Unknown,Unknown,Unknown,Unknown,Unknown,Unknown,,,False,,Unknown,,,,Unknown,Unknown,Unknown,,,,Unknown,,Unknown,Unknown,,Unknown,Unknown,,Unknown,Unknown,Unknown,Unknown,Unknown,Unknown,Unknown,Unknown,Unknown,,,False,Unknown,Unknown,Unknown,,,13.9,65
Cs0.05((NH2)2CH)0.83(CH3NH3)0.12PbBr0.51I2.49,SLG | FTO | TiO2-c | TiO2-mp | Perovskite | Spiro-MeOTAD | Au,,0.16,0.0,nip,False,,False,,nan; nan,,False,0.0,,,False,SLG | FTO,,,,,Unknown,,,,TiO2-c | TiO2-mp,,Unknown | Li-TFSI,,Spray-pyrolys | Spin-coating,Unknown,Unknown,,,,Unknown,,Unknown,Unknown,,Unknown,Unknown,,Unknown,Unknown,Unknown,Unknown,Unknown,Unknown,Unknown,,Unknown,,,False,False,False,False,True,False,3.0,True,False,Cs; FA; MA,0.05; 0.83; 0.12,Pb,1,Br; I,0.51; 2.49,PbI2,CsFAMAPbBrI,,False,False,,,,1.63,False,,,1.0,Spin-coating,Liquid,N2,,,,DMF; DMSO,4; 1,Unknown,Unknown,,Unknown,Unknown,,Unknown,Unknown,Unknown,Unknown,True,Chlorobenzene,,Unknown,,,100.0,60.0,Unknown,,,False,,Unknown,Unknown,Unknown,,,Unknown,Unknown,,,Spiro-MeOTAD,,FK209; Li-TFSI; TBP,,Spin-coating,Unknown,Unknown,,,,Unknown,,Unknown,Unknown,,Unknown,Unknown,,Unknown,Unknown,Unknown,Unknown,Unknown,Unknown,Unknown,Unknown,Unknown,,,Au,80.0,,,Evaporation,Unknown,Unknown,,,,Unknown,,Unknown,Unknown,,Unknown,Unknown,,Unknown,Unknown,Unknown,Unknown,Unknown,Unknown,Unknown,Unknown,Unknown,,,False,,Unknown,,,,Unknown,Unknown,Unknown,,,,Unknown,,Unknown,Unknown,,Unknown,Unknown,,Unknown,Unknown,Unknown,Unknown,Unknown,Unknown,Unknown,Unknown,Unknown,,,False,,Unknown,,,,Unknown,Unknown,Unknown,,,,Unknown,,Unknown,Unknown,,Unknown,Unknown,,Unknown,Unknown,Unknown,Unknown,Unknown,Unknown,Unknown,Unknown,Unknown,,,False,Unknown,Unknown,Unknown,,,15.5,66
Cs0.05((NH2)2CH)0.85(CH3NH3)0.1PbBr0.03I2.97,SLG | FTO | SnO2-np | Perovskite | Spiro-MeOTAD | Au,,0.065,0.0,nip,False,,False,,nan; nan,,False,0.0,,,False,SLG | FTO,,,,,Unknown,,,,SnO2-np,,Unknown,,Spin-coating,Unknown,Unknown,,,,Unknown,,Unknown,Unknown,,Unknown,Unknown,,Unknown,Unknown,Unknown,Unknown,Unknown,Unknown,Unknown,,Unknown,,,False,False,False,False,True,False,3.0,True,False,Cs; FA; MA,0.05; 0.85; 0.1,Pb,1,Br; I,0.03; 2.97,,CsFAMAPbBrI,,False,False,Cl,,,1.598,False,,783.0,2.0,Spin-coating >> Spin-coating,Liquid >> Liquid,N2 >> N2,,,,DMF; DMSO >> IPA,95; 5 >> 1,Unknown,Unknown,,Unknown,Unknown,,Unknown,Unknown,Unknown,Unknown,False,Unknown,,Unknown,,,70.0 | 150.0,1.0 | 15.0,Unknown,,,False,,Unknown,Unknown,Unknown,,,Unknown,Unknown,,,Spiro-MeOTAD,,Li-TFSI; TBP,,Spin-coating,Unknown,Unknown,,,,Unknown,,Unknown,Unknown,,Unknown,Unknown,,Unknown,Unknown,Unknown,Unknown,Unknown,Unknown,Unknown,Unknown,Unknown,,,Au,30.0,,,Evaporation,Unknown,Unknown,,,,Unknown,,Unknown,Unknown,,Unknown,Unknown,,Unknown,Unknown,Unknown,Unknown,Unknown,Unknown,Unknown,Unknown,Unknown,,,False,,Unknown,,,,Unknown,Unknown,Unknown,,,,Unknown,,Unknown,Unknown,,Unknown,Unknown,,Unknown,Unknown,Unknown,Unknown,Unknown,Unknown,Unknown,Unknown,Unknown,,,False,,Unknown,,,,Unknown,Unknown,Unknown,,,,Unknown,,Unknown,Unknown,,Unknown,Unknown,,Unknown,Unknown,Unknown,Unknown,Unknown,Unknown,Unknown,Unknown,Unknown,,,False,Unknown,Unknown,Unknown,,,19.13,69
Cs0.05((NH2)2CH)0.8(CH3NH3)0.15PbBr0.15I2.85,SLG | ITO | TiO2-c | Perovskite | Spiro-MeOTAD | Au,,0.049,0.0,nip,False,,False,,nan; nan,,False,0.0,,,False,SLG | ITO,,,,,Unknown,,,,TiO2-c,,Unknown,,Spin-coating,Unknown,Unknown,,,,Unknown,,Unknown,Unknown,,Unknown,Unknown,,Unknown,Unknown,Unknown,Unknown,Unknown,Unknown,Unknown,,Unknown,,,False,False,False,False,True,False,3.0,True,False,Cs; FA; MA,0.05; 0.8; 0.15,Pb,1,Br; I,0.15; 2.85,,CsFAMAPbBrI,,False,False,,,500.0,1.617,False,,763.0,1.0,Spin-coating,Liquid,N2,,,,Unknown,,Unknown,Unknown,,Unknown,Unknown,,Unknown,Unknown,Unknown,Unknown,True,Chlorobenzene,,Unknown,,,100.0,10.0,Unknown,,,False,,Unknown,Unknown,Unknown,,,Unknown,Unknown,,,Spiro-MeOTAD,,Li-TFSI; TBP,,Spin-coating,Unknown,Unknown,,,,Unknown,,Unknown,Unknown,,Unknown,Unknown,,Unknown,Unknown,Unknown,Unknown,Unknown,Unknown,Unknown,Unknown,Unknown,,,Au,100.0,,,Evaporation,Unknown,Unknown,,,,Unknown,,Unknown,Unknown,,Unknown,Unknown,,Unknown,Unknown,Unknown,Unknown,Unknown,Unknown,Unknown,Unknown,Unknown,,,False,,Unknown,,,,Unknown,Unknown,Unknown,,,,Unknown,,Unknown,Unknown,,Unknown,Unknown,,Unknown,Unknown,Unknown,Unknown,Unknown,Unknown,Unknown,Unknown,Unknown,,,False,,Unknown,,,,Unknown,Unknown,Unknown,,,,Unknown,,Unknown,Unknown,,Unknown,Unknown,,Unknown,Unknown,Unknown,Unknown,Unknown,Unknown,Unknown,Unknown,Unknown,,,False,Unknown,Unknown,Unknown,,,19.13,72
Cs0.05((NH2)2CH)0.8(CH3NH3)0.15PbBr0.45I2.55,SLG | ITO | PTAA | Perovskite | C60 | SnO2 | ZTO | IZO,,0.059,0.0,pin,False,,True,,nan; nan,,False,0.0,,,False,SLG | ITO,,,,,Unknown,,,,C60 | SnO2 | ZTO,40.0 | 6.0 | 2.0,Unknown,,Evaporation | ALD | ALD,Unknown,Unknown,,,,Unknown,,Unknown,Unknown,,Unknown,Unknown,,Unknown,Unknown,Unknown,Unknown,Unknown,Unknown,Unknown,,Unknown,,,False,False,False,False,True,False,3.0,True,False,Cs; FA; MA,0.05; 0.8; 0.15,Pb,1,Br; I,0.45; 2.55,PbI2,CsFAMAPbBrI,,False,False,KI; I2,0.0615; 0.0185,,1.6,False,,775.0,1.0,Spin-coating,Liquid,Unknown,,,,DMF; DMSO,4; 1,Unknown,Unknown,,Unknown,Unknown,,Unknown,Unknown,Unknown,Unknown,True,Diethyl ether,,Unknown,,,100.0,10.0,Unknown,,,False,,Unknown,Unknown,Unknown,,,Unknown,Unknown,,,PTAA,30.0,Li-TFSI; TBP; FK209,,Spin-coating,Unknown,Unknown,,,,Unknown,,Unknown,Unknown,,Unknown,Unknown,,Unknown,Unknown,Unknown,Unknown,Unknown,Unknown,Unknown,Unknown,Unknown,,,IZO,250.0,,,Sputtering,Unknown,Unknown,,,,Unknown,,Unknown,Unknown,,Unknown,Unknown,,Unknown,Unknown,Unknown,Unknown,Unknown,Unknown,Unknown,Unknown,Unknown,,,False,,Unknown,,,,Unknown,Unknown,Unknown,,,,Unknown,,Unknown,Unknown,,Unknown,Unknown,,Unknown,Unknown,Unknown,Unknown,Unknown,Unknown,Unknown,Unknown,Unknown,,,False,,Unknown,,,,Unknown,Unknown,Unknown,,,,Unknown,,Unknown,Unknown,,Unknown,Unknown,,Unknown,Unknown,Unknown,Unknown,Unknown,Unknown,Unknown,Unknown,Unknown,,,False,Unknown,Unknown,Unknown,,,18.2,73
Cs0.05((NH2)2CH)0.94(CH3NH3)0.01PbBr0.03I2.97,SLG | FTO | TiO2-c | TiO2-mp | Perovskite | Spiro-MeOTAD | Au,,0.12,0.0,nip,False,,False,,nan; nan,,False,0.0,,,False,SLG | FTO,,,,,Unknown,,,,TiO2-c | TiO2-mp,30.0 | nan,,,Spray-pyrolys | Spin-coating,Liquid | Liquid,Air; O2 | Air,,,,Unknown,,Unknown,Unknown,Titanium diisopropoxide bis(acetylacetonate) | TiO2-np,Unknown,Unknown,,Unknown,Unknown,450,Unknown,450 | 100 >> 500,20.0 | 10.0 >> 30.0,Unknown,,Unknown,,,False,False,False,False,True,False,3.0,True,False,Cs; FA; MA,0.05; 0.94; 0.01,Pb,1,Br; I,0.03; 2.97,Stoichiometric,CsFAMAPbBrI,,False,False,,,,1.55,False,Absorption,799.0,1.0,Spin-coating,Liquid,N2,,,,DMF; DMSO,4; 1,Unknown,Unknown,,Unknown,Unknown,,Unknown,Unknown,Unknown,Unknown,True,Chlorobenzene,,180.0,,,100,60.0,Unknown,,,False,,Unknown,Unknown,Unknown,,,Unknown,Unknown,,,Spiro-MeOTAD,200.0,Li-TFSI; TBP,,Spin-coating,Liquid,Unknown,,,,Unknown,,Unknown,Unknown,,Unknown,Unknown,,Unknown,Unknown,Unknown,Unknown,Unknown,Unknown,Unknown,Unknown,Air,10.0,,Au,60.0,,,Evaporation,Gas,Unknown,,,,Unknown,,Unknown,Unknown,,Unknown,Unknown,,Unknown,Unknown,Unknown,Unknown,Unknown,Unknown,Unknown,Unknown,Unknown,,,False,,Unknown,,,,Unknown,Unknown,Unknown,,,,Unknown,,Unknown,Unknown,,Unknown,Unknown,,Unknown,Unknown,Unknown,Unknown,Unknown,Unknown,Unknown,Unknown,Unknown,,,False,,Unknown,,,,Unknown,Unknown,Unknown,,,,Unknown,,Unknown,Unknown,,Unknown,Unknown,,Unknown,Unknown,Unknown,Unknown,Unknown,Unknown,Unknown,Unknown,Unknown,,,False,Unknown,Unknown,Unknown,,,18.7,76
Cs0.05((NH2)2CH)0.95PbBr0.15I2.85,SLG | FTO | NiMgLiO | Perovskite | PCBM-60 | BCP | Ag,,0.09,0.0,pin,False,,False,,nan; nan,,False,0.0,,,False,SLG | FTO,,,,,Unknown,,,,PCBM-60 | BCP,,Unknown,,Spin-coating | Evaporation,Unknown,Unknown,,,,Unknown,,Unknown,Unknown,,Unknown,Unknown,,Unknown,Unknown,Unknown,Unknown,Unknown,Unknown,Unknown,,Unknown,,,False,False,False,False,True,False,3.0,True,False,Cs; FA,0.05; 0.95,Pb,1,Br; I,0.15; 2.85,,CsFAPbBrI,,False,False,Undoped,nan; 0.15 %,,1.55,False,Composition,780.0,1.0,Spin-coating,Liquid,N2,,,,DMF; DMSO,4; 1,Unknown,Unknown,,Unknown,Unknown,,Unknown,Unknown,Unknown,Unknown,True,Unknown,,Unknown,,,150,Unknown,Unknown,,,False,,Unknown,Unknown,Unknown,,,Unknown,Unknown,,,NiMgLiO,,Li-TFSI; PTAA; TBP,,Spray-pyrolys,Unknown,Unknown,,,,Unknown,,Unknown,Unknown,,Unknown,Unknown,,Unknown,Unknown,Unknown,Unknown,Unknown,Unknown,Unknown,Unknown,Unknown,,,Ag,5.0 | 90.0,,,Evaporation,Unknown,Unknown,,,,Unknown,,Unknown,Unknown,,Unknown,Unknown,,Unknown,Unknown,Unknown,Unknown,Unknown,Unknown,Unknown,Unknown,Unknown,,,False,,Unknown,,,,Unknown,Unknown,Unknown,,,,Unknown,,Unknown,Unknown,,Unknown,Unknown,,Unknown,Unknown,Unknown,Unknown,Unknown,Unknown,Unknown,Unknown,Unknown,,,False,,Unknown,,,,Unknown,Unknown,Unknown,,,,Unknown,,Unknown,Unknown,,Unknown,Unknown,,Unknown,Unknown,Unknown,Unknown,Unknown,Unknown,Unknown,Unknown,Unknown,,,False,Unknown,Unknown,Unknown,,,17.42,77
Cs0.05(CH3NH3)0.95PbI3,SLG | ITO | PEDOT:PSS | Perovskite | PCBM-60 | Al,,1.3,0.0,pin,False,,False,,nan; nan,,False,0.0,,,False,SLG | ITO,,,,,Unknown,,,,PCBM-60,,Unknown,,Spin-coating,Unknown,Unknown,,,,Unknown,,Unknown,Unknown,,Unknown,Unknown,,Unknown,Unknown,Unknown,Unknown,Unknown,Unknown,Unknown,,Unknown,,,False,False,False,False,True,False,3.0,True,False,Cs; MA,0.05; 0.95,Pb,1,I,3,,CsMAPbI,,False,False,,,38.0,1.51,False,,,1.0,Spin-coating,Liquid,N2,,,,DMF; GBL,97; 3,Unknown,Unknown,,Unknown,Unknown,,Unknown,Unknown,Unknown,Unknown,False,Unknown,,Unknown,,,110.0,10.0,Unknown,,,False,,Unknown,Unknown,Unknown,,,Unknown,Unknown,,,PEDOT:PSS,35.0,,,Spin-coating,Unknown,Unknown,,,,Unknown,,Unknown,Unknown,,Unknown,Unknown,,Unknown,Unknown,Unknown,Unknown,Unknown,Unknown,Unknown,Unknown,Unknown,,,Al,100.0,,,Evaporation,Unknown,Unknown,,,,Unknown,,Unknown,Unknown,,Unknown,Unknown,,Unknown,Unknown,Unknown,Unknown,Unknown,Unknown,Unknown,Unknown,Unknown,,,False,,Unknown,,,,Unknown,Unknown,Unknown,,,,Unknown,,Unknown,Unknown,,Unknown,Unknown,,Unknown,Unknown,Unknown,Unknown,Unknown,Unknown,Unknown,Unknown,Unknown,,,False,,Unknown,,,,Unknown,Unknown,Unknown,,,,Unknown,,Unknown,Unknown,,Unknown,Unknown,,Unknown,Unknown,Unknown,Unknown,Unknown,Unknown,Unknown,Unknown,Unknown,,,False,Unknown,Unknown,Unknown,,,6.29,80
Cs0.06((NH2)2CH)0.78(CH3NH3)0.16PbBr0.51I2.49,SLG | FTO | TiO2-c | TiO2-mp | Perovskite | PTAA | Au,0.09,0.09,0.0,nip,False,,False,,nan; nan,,False,0.0,,,False,SLG | FTO,,,,,Unknown,,,,TiO2-c | TiO2-mp,50.0 | 150.0,,,Spray-pyrolys | Spin-coating,Liquid | Liquid,Air | Air,,,,Ethanol | Ethanol,,Unknown,Unknown,Titanium diisopropoxide bis(acetylacetonate) | TiO2-np,Unknown,Unknown,,Unknown,Unknown,Unknown,450 | 25,450 | 450,10.0 | 10.0; 60.0,Air | Air,,Unknown,,,False,False,False,False,True,False,3.0,True,False,Cs; FA; MA,0.06; 0.78; 0.16,Pb,1,Br; I,0.51; 2.49,PbI2,CsFAMAPbBrI,Solution composition,False,False,Undoped,,400.0,1.63,False,Composition,,1.0,Spin-coating,Liquid,N2,1 atm,1 atm,,DMF; DMSO,4; 1,Unknown,Unknown,CsI; FAI; MABr; PbBr2; PbI2,Unknown,Unknown,0.075 M; 1 M; 0.2 M; 1 M; 1.1 M,Unknown,Unknown,25,25,True,Chlorobenzene,1,Unknown,,,100,60.0,N2,,,False,,Unknown,Unknown,Unknown,,,Unknown,Unknown,,,PTAA,50.0,Li-TFSI; TBP,0.82 mg/ml; 2 µl/ml,Spin-coating,Liquid,N2,1 atm,1 atm,,Chlorobenzene,,Unknown,Unknown,Li-TFSI; PTAA; TBP,Unknown,Unknown,0.82 mg/ml; 10 mg/ml; 2 µl/ml,Unknown,Unknown,Unknown,Unknown,25,Unknown,Air,Unknown,Unknown,,,Au,80.0,Undoped,,Evaporation,Gas,Vacuum,,,,Unknown,,Unknown,Unknown,,Unknown,Unknown,,Unknown,Unknown,25,25,Unknown,Unknown,Unknown,Unknown,Unknown,,,False,,Unknown,,,,Unknown,Unknown,Unknown,,,,Unknown,,Unknown,Unknown,,Unknown,Unknown,,Unknown,Unknown,Unknown,Unknown,Unknown,Unknown,Unknown,Unknown,Unknown,,,False,,Unknown,,,,Unknown,Unknown,Unknown,,,,Unknown,,Unknown,Unknown,,Unknown,Unknown,,Unknown,Unknown,Unknown,Unknown,Unknown,Unknown,Unknown,Unknown,Unknown,,,False,Unknown,Unknown,Unknown,,,16.7,81
Cs0.06((NH2)2CH)0.79(CH3NH3)0.15PbBr1.8I1.2,SLG | FTO | TiO2-c | TiO2-mp | Perovskite | Spiro-MeOTAD | Au,,0.105,0.0,nip,False,,False,,nan; nan,,False,0.0,,,False,SLG | FTO,,,,,Unknown,,,,TiO2-c | TiO2-mp,,,,Unknown,Unknown,Unknown,,,,Unknown,,Unknown,Unknown,,Unknown,Unknown,,Unknown,Unknown,Unknown,Unknown,Unknown,Unknown,Unknown,,Unknown,,,False,False,False,False,True,False,3.0,True,False,Cs; FA; MA,0.06; 0.79; 0.15,Pb,1,Br; I,1.8; 1.2,PbI2,CsFAMAPbBrI,,False,False,KI,0.1,500.0,1.78,False,,,1.0,Spin-coating,Liquid,N2,,,,DMF; DMSO,4; 1,Unknown,Unknown,,Unknown,Unknown,,Unknown,Unknown,Unknown,Unknown,True,Chlorobenzene,,Unknown,,,100,60.0,Unknown,,,False,,Unknown,Unknown,Unknown,,,Unknown,Unknown,,,Spiro-MeOTAD,,,,Spin-coating,Unknown,Unknown,,,,Unknown,,Unknown,Unknown,,Unknown,Unknown,,Unknown,Unknown,Unknown,Unknown,Unknown,Unknown,Unknown,Unknown,Unknown,,,Au,,,,Evaporation,Unknown,Unknown,,,,Unknown,,Unknown,Unknown,,Unknown,Unknown,,Unknown,Unknown,Unknown,Unknown,Unknown,Unknown,Unknown,Unknown,Unknown,,,False,,Unknown,,,,Unknown,Unknown,Unknown,,,,Unknown,,Unknown,Unknown,,Unknown,Unknown,,Unknown,Unknown,Unknown,Unknown,Unknown,Unknown,Unknown,Unknown,Unknown,,,False,,Unknown,,,,Unknown,Unknown,Unknown,,,,Unknown,,Unknown,Unknown,,Unknown,Unknown,,Unknown,Unknown,Unknown,Unknown,Unknown,Unknown,Unknown,Unknown,Unknown,,,False,Unknown,Unknown,Unknown,,,11.7,83
Cs0.07((NH2)2CH)0.73(CH3NH3)0.20PbBr0.47I2.53,SLG | ITO | TiO2-np | Perovskite | Spiro-MeOTAD | Au,,0.1,0.0,nip,False,,False,,nan; nan,,False,0.0,,,False,SLG | ITO,,,,,Unknown,,,,TiO2-np,20.0,Unknown,,Spin-coating,Unknown,Unknown,,,,Unknown,,Unknown,Unknown,,Unknown,Unknown,,Unknown,Unknown,Unknown,Unknown,Unknown,Unknown,Unknown,,Unknown,,,False,False,False,False,True,False,3.0,True,False,Cs; FA; MA,0.07; 0.73; 0.20,Pb,1,Br; I,0.47; 2.53,,CsFAMAPbBrI,,False,False,,,,1.6,False,,,1.0,Spin-coating,Liquid,N2,,,,DMF; DMSO,4; 1,Unknown,Unknown,,Unknown,Unknown,,Unknown,Unknown,Unknown,Unknown,True,Chlorobenzene,,Unknown,,,100.0,10.0,Unknown,,,False,,Unknown,Unknown,Unknown,,,Unknown,Unknown,,,Spiro-MeOTAD,,Li-TFSI; TBP,,Spin-coating,Unknown,Unknown,,,,Unknown,,Unknown,Unknown,,Unknown,Unknown,,Unknown,Unknown,Unknown,Unknown,Unknown,Unknown,Unknown,Unknown,Unknown,,,Au,100.0,,,Evaporation,Unknown,Unknown,,,,Unknown,,Unknown,Unknown,,Unknown,Unknown,,Unknown,Unknown,Unknown,Unknown,Unknown,Unknown,Unknown,Unknown,Unknown,,,False,,Unknown,,,,Unknown,Unknown,Unknown,,,,Unknown,,Unknown,Unknown,,Unknown,Unknown,,Unknown,Unknown,Unknown,Unknown,Unknown,Unknown,Unknown,Unknown,Unknown,,,False,,Unknown,,,,Unknown,Unknown,Unknown,,,,Unknown,,Unknown,Unknown,,Unknown,Unknown,,Unknown,Unknown,Unknown,Unknown,Unknown,Unknown,Unknown,Unknown,Unknown,,,False,Unknown,Unknown,Unknown,,,18.4,84
Cs0.07((NH2)2CH)0.77(CH3NH3)0.16PbBr0.50I2.50,SLG | FTO | TiO2-c | TiO2-mp | Perovskite | Spiro-MeOTAD | Au,,0.16,0.0,nip,False,,False,,nan; nan,,False,0.0,,,False,SLG | FTO,,,,,Unknown,,,,TiO2-c | TiO2-mp,,Unknown | Li-TFSI,,Spray-pyrolys | Spin-coating,Unknown,Unknown,,,,Unknown,,Unknown,Unknown,,Unknown,Unknown,,Unknown,Unknown,Unknown,Unknown,Unknown,Unknown,Unknown,,Unknown,,,False,False,False,False,True,False,3.0,True,False,Cs; FA; MA,0.07; 0.77; 0.16,Pb,1,Br; I,0.50; 2.50,PbI2,CsFAMAPbBrI,,False,False,,,,1.639,False,,771.0,1.0,Spin-coating,Liquid,N2,,,,DMF; DMSO,4; 1,Unknown,Unknown,,Unknown,Unknown,,Unknown,Unknown,Unknown,Unknown,True,Chlorobenzene,,Unknown,,,100.0,45.0,Unknown,,,False,,Unknown,Unknown,Unknown,,,Unknown,Unknown,,,Spiro-MeOTAD,,FK209; Li-TFSI; TBP,,Spin-coating,Unknown,Unknown,,,,Unknown,,Unknown,Unknown,,Unknown,Unknown,,Unknown,Unknown,Unknown,Unknown,Unknown,Unknown,Unknown,Unknown,Unknown,,,Au,80.0,,,Evaporation,Unknown,Unknown,,,,Unknown,,Unknown,Unknown,,Unknown,Unknown,,Unknown,Unknown,Unknown,Unknown,Unknown,Unknown,Unknown,Unknown,Unknown,,,False,,Unknown,,,,Unknown,Unknown,Unknown,,,,Unknown,,Unknown,Unknown,,Unknown,Unknown,,Unknown,Unknown,Unknown,Unknown,Unknown,Unknown,Unknown,Unknown,Unknown,,,False,,Unknown,,,,Unknown,Unknown,Unknown,,,,Unknown,,Unknown,Unknown,,Unknown,Unknown,,Unknown,Unknown,Unknown,Unknown,Unknown,Unknown,Unknown,Unknown,Unknown,,,False,Unknown,Unknown,Unknown,,,15.7,85
Cs0.07((NH2)2CH)0.78(CH3NH3)0.15PbBr0.45I2.55,SLG | FTO | TiO2-c | TiO2-mp | Perovskite | Spiro-MeOTAD | Au,,0.16,0.0,nip,False,,False,,nan; nan,,False,0.0,,,False,SLG | FTO,,,,,Unknown,,,,TiO2-c | TiO2-mp,70.0 | 90.0,In | Unknown,,Spin-coating | Spin-coating,Unknown,Unknown,,,,Unknown,,Unknown,Unknown,,Unknown,Unknown,,Unknown,Unknown,Unknown,Unknown,Unknown,Unknown,Unknown,,Unknown,,,False,False,False,False,True,False,3.0,True,False,Cs; FA; MA,0.07; 0.78; 0.15,Pb,1,Br; I,0.45; 2.55,,CsFAMAPbBrI,,False,False,RbI,,460.0,1.61,False,,770.0,1.0,Spin-coating,Liquid,Unknown,,,,DMF; DMSO,4; 1,Unknown,Unknown,,Unknown,Unknown,,Unknown,Unknown,Unknown,Unknown,True,Chlorobenzene,,Unknown,,,100.0,30.0,Unknown,,,False,,Unknown,Unknown,Unknown,,,Unknown,Unknown,,,Spiro-MeOTAD,140.0,Li-TFSI; TBP,,Spin-coating,Unknown,Unknown,,,,Unknown,,Unknown,Unknown,,Unknown,Unknown,,Unknown,Unknown,Unknown,Unknown,Unknown,Unknown,Unknown,Unknown,Unknown,,,Au,110.0,,,Evaporation,Unknown,Unknown,,,,Unknown,,Unknown,Unknown,,Unknown,Unknown,,Unknown,Unknown,Unknown,Unknown,Unknown,Unknown,Unknown,Unknown,Unknown,,,False,,Unknown,,,,Unknown,Unknown,Unknown,,,,Unknown,,Unknown,Unknown,,Unknown,Unknown,,Unknown,Unknown,Unknown,Unknown,Unknown,Unknown,Unknown,Unknown,Unknown,,,False,,Unknown,,,,Unknown,Unknown,Unknown,,,,Unknown,,Unknown,Unknown,,Unknown,Unknown,,Unknown,Unknown,Unknown,Unknown,Unknown,Unknown,Unknown,Unknown,Unknown,,,False,Unknown,Unknown,Unknown,,,18.7,87
Cs0.07((NH2)2CH)0.79(CH3NH3)0.14PbBr0.45I2.55,SLG | FTO | TiO2-c | TiO2-mp | PCBM-60; PMMA | BAI | Perovskite | BAI | Spiro-MeOTAD | Au,,0.16,0.0,nip,False,,False,,nan; nan,,False,0.0,,,False,SLG | FTO,,,,,Unknown,,,,TiO2-c | TiO2-mp | PCBM-60; PMMA | BAI,70.0 | 80.0 | nan | nan,Unknown,,Spin-coating | Spin-coating | Spin-coating | Spin-coating,Unknown,Unknown,,,,Unknown,,Unknown,Unknown,,Unknown,Unknown,,Unknown,Unknown,Unknown,Unknown,Unknown,Unknown,Unknown,,Unknown,,,False,False,False,False,True,False,3.0,True,False,Cs; FA; MA,0.07; 0.79; 0.14,Pb,1,Br; I,0.45; 2.55,PbI2,CsFAMAPbBrI,,False,False,n-BAI; Rb,nan; 3 mol%,400.0,1.5,False,,770.0,1.0,Spin-coating,Liquid,N2,,,,DMF; DMSO,4; 1,Unknown,Unknown,,Unknown,Unknown,,Unknown,Unknown,Unknown,Unknown,True,Chlorobenzene,,Unknown,,,100.0,30.0,Unknown,,,False,,Unknown,Unknown,Unknown,,,Unknown,Unknown,,,BAI | Spiro-MeOTAD,nan | 170.0,Unknown | Li-TFSI; TBP,,Spin-coating | Spin-coating,Unknown,Unknown,,,,Unknown,,Unknown,Unknown,,Unknown,Unknown,,Unknown,Unknown,Unknown,Unknown,Unknown,Unknown,Unknown,Unknown,Unknown,,,Au,80.0,,,Evaporation,Unknown,Unknown,,,,Unknown,,Unknown,Unknown,,Unknown,Unknown,,Unknown,Unknown,Unknown,Unknown,Unknown,Unknown,Unknown,Unknown,Unknown,,,False,,Unknown,,,,Unknown,Unknown,Unknown,,,,Unknown,,Unknown,Unknown,,Unknown,Unknown,,Unknown,Unknown,Unknown,Unknown,Unknown,Unknown,Unknown,Unknown,Unknown,,,False,,Unknown,,,,Unknown,Unknown,Unknown,,,,Unknown,,Unknown,Unknown,,Unknown,Unknown,,Unknown,Unknown,Unknown,Unknown,Unknown,Unknown,Unknown,Unknown,Unknown,,,False,Unknown,Unknown,Unknown,,,22.6,88
Cs0.07((NH2)2CH)0.93PbBr0.15I2.85,SLG | FTO | TiO2-c | Perovskite | Spiro-MeOTAD | Ag,,0.09,0.0,nip,False,,False,,nan; nan,,False,0.0,,,False,SLG | FTO,,,,,Unknown,,,,TiO2-c,,TiCl4,,Spin-coating,Unknown,Unknown,,,,Unknown,,Unknown,Unknown,,Unknown,Unknown,,Unknown,Unknown,Unknown,Unknown,Unknown,Unknown,Unknown,,Unknown,,,False,False,False,False,True,False,3.0,True,False,Cs; FA,0.07; 0.93,Pb,1,Br; I,0.15; 2.85,,CsFAPbBrI,,False,False,,,400.0,1.62,False,,,3.0,Evaporation >> Evaporation >> Gas reaction,Gas >> Gas >> Gas,Vacuum >> Vacuum >> FAI; Vacuum,,,,none >> none >> none,1 >> 1 >> 1,Unknown,Unknown,,Unknown,Unknown,,Unknown,Unknown,Unknown,Unknown,False,Unknown,,Unknown,,,Unknown >> Unknown >> 130.0,Unknown >> Unknown >> 30.0,Unknown,,,False,,Unknown,Unknown,Unknown,Washed with IPA,,Unknown,Unknown,,,Spiro-MeOTAD,,Li-TFSI; TBP,,Spin-coating,Unknown,Unknown,,,,Unknown,,Unknown,Unknown,,Unknown,Unknown,,Unknown,Unknown,Unknown,Unknown,Unknown,Unknown,Unknown,Unknown,Unknown,,,Ag,120.0,,,Evaporation,Unknown,Unknown,,,,Unknown,,Unknown,Unknown,,Unknown,Unknown,,Unknown,Unknown,Unknown,Unknown,Unknown,Unknown,Unknown,Unknown,Unknown,,,False,,Unknown,,,,Unknown,Unknown,Unknown,,,,Unknown,,Unknown,Unknown,,Unknown,Unknown,,Unknown,Unknown,Unknown,Unknown,Unknown,Unknown,Unknown,Unknown,Unknown,,,False,,Unknown,,,,Unknown,Unknown,Unknown,,,,Unknown,,Unknown,Unknown,,Unknown,Unknown,,Unknown,Unknown,Unknown,Unknown,Unknown,Unknown,Unknown,Unknown,Unknown,,,False,Unknown,Unknown,Unknown,,,14.01,89
Cs0.07((NH2)2CH)0.93PbI3,SLG | FTO | TiO2-c | Perovskite | Spiro-MeOTAD | Au,,0.1,0.0,nip,False,,False,,nan; nan,,False,0.0,,12.0,False,SLG | FTO,,,,,Unknown,,,,TiO2-c,40.0,Unknown,,Sputtering,Unknown,Unknown,,,,Unknown,,Unknown,Unknown,,Unknown,Unknown,,Unknown,Unknown,Unknown,Unknown,Unknown,Unknown,Unknown,,Unknown,,,False,False,False,False,True,False,3.0,True,False,Cs; FA,0.07; 0.93,Pb,1,I,3,PbI2,CsFAPbI,,False,False,,,550.0,1.54,False,,810.0,3.0,Spin-coating >> Gas reaction >> Ion exchange,Liquid >> Gas >> Liquid,Air >> Vacuum >> N2,,,,DMF; DMSO >> none >> IPA,9; 1 >> 1 >> 1,Unknown,Unknown,,Unknown,Unknown,,Unknown,Unknown,Unknown,Unknown,False,Unknown,1; 1,Unknown,,,100.0 >> 155.0 >> 150.0,5.0 >> 150.0 >> 20.0,Unknown,,,False,,Unknown,Unknown,Unknown,,,Unknown,Unknown,,,Spiro-MeOTAD,200.0,Li-TFSI; TBP,,Spin-coating,Unknown,Unknown,,,,Unknown,,Unknown,Unknown,,Unknown,Unknown,,Unknown,Unknown,Unknown,Unknown,Unknown,Unknown,Unknown,Unknown,Unknown,,,Au,80.0,,,Evaporation,Unknown,Unknown,,,,Unknown,,Unknown,Unknown,,Unknown,Unknown,,Unknown,Unknown,Unknown,Unknown,Unknown,Unknown,Unknown,Unknown,Unknown,,,False,,Unknown,,,,Unknown,Unknown,Unknown,,,,Unknown,,Unknown,Unknown,,Unknown,Unknown,,Unknown,Unknown,Unknown,Unknown,Unknown,Unknown,Unknown,Unknown,Unknown,,,False,,Unknown,,,,Unknown,Unknown,Unknown,,,,Unknown,,Unknown,Unknown,,Unknown,Unknown,,Unknown,Unknown,Unknown,Unknown,Unknown,Unknown,Unknown,Unknown,Unknown,,,False,Unknown,Unknown,Unknown,,,15.4,90
Cs0.085((NH2)2CH)0.915PbBr0.45I2.55,SLG | FTO | TiO2-c | TiO2-mp | Perovskite | Spiro-MeOTAD | Au,,0.09,0.0,nip,False,,False,,nan; nan,,False,0.0,,,False,SLG | FTO,,,,,Unknown,,,,TiO2-c | TiO2-mp,,Unknown,,Spray-pyrolys | Spin-coating,Unknown,Unknown,,,,Unknown,,Unknown,Unknown,,Unknown,Unknown,,Unknown,Unknown,Unknown,Unknown,Unknown,Unknown,Unknown,,Unknown,,,False,False,False,False,True,False,3.0,True,False,Cs; FA,0.085; 0.915,Pb,1,Br; I,0.45; 2.55,,CsFAPbBrI,,False,False,Undoped,0.03,,1.625,False,,,1.0,Spin-coating,Liquid,N2,,,,DMF; DMSO,4; 1,Unknown,Unknown,,Unknown,Unknown,,Unknown,Unknown,Unknown,Unknown,True,Chlorobenzene,,Unknown,,,105.0,50.0,Unknown,,,False,,Unknown,Unknown,Unknown,,,Unknown,Unknown,,,Spiro-MeOTAD,,FK209; Li-TFSI; TBP,,Spin-coating,Unknown,Unknown,,,,Unknown,,Unknown,Unknown,,Unknown,Unknown,,Unknown,Unknown,Unknown,Unknown,Unknown,Unknown,Unknown,Unknown,Unknown,,,Au,65.0,,,Evaporation,Unknown,Unknown,,,,Unknown,,Unknown,Unknown,,Unknown,Unknown,,Unknown,Unknown,Unknown,Unknown,Unknown,Unknown,Unknown,Unknown,Unknown,,,False,,Unknown,,,,Unknown,Unknown,Unknown,,,,Unknown,,Unknown,Unknown,,Unknown,Unknown,,Unknown,Unknown,Unknown,Unknown,Unknown,Unknown,Unknown,Unknown,Unknown,,,False,,Unknown,,,,Unknown,Unknown,Unknown,,,,Unknown,,Unknown,Unknown,,Unknown,Unknown,,Unknown,Unknown,Unknown,Unknown,Unknown,Unknown,Unknown,Unknown,Unknown,,,False,Unknown,Unknown,Unknown,,,15.85,91
Cs0.08((NH2)2CH)0.55(CH3NH3)0.37PbI3,SLG | ITO | PEDOT:PSS | Perovskite | PCBM-60 | BCP | Ag,,0.1,0.0,pin,False,,False,,nan; nan,,False,0.0,,,False,SLG | ITO,,,,,Unknown,,,,PCBM-60 | BCP,,Unknown,,Spin-coating | Spin-coating,Unknown,Unknown,,,,Unknown,,Unknown,Unknown,,Unknown,Unknown,,Unknown,Unknown,Unknown,Unknown,Unknown,Unknown,Unknown,,Unknown,,,False,False,False,False,True,False,3.0,True,False,Cs; FA; MA,0.08; 0.55; 0.37,Pb,1,I,3,,CsFAMAPbI,,False,False,DACl,0.08,,1.53,False,,77.0,1.0,Spin-coating,Liquid,Air,,,,DMF,1,Unknown,Unknown,,Unknown,Unknown,,Unknown,Unknown,Unknown,Unknown,False,Unknown,,Unknown,,,130.0,5.0,Unknown,,,False,,Unknown,Unknown,Unknown,,,Unknown,Unknown,,,PEDOT:PSS,,,,Spin-coating,Unknown,Unknown,,,,Unknown,,Unknown,Unknown,,Unknown,Unknown,,Unknown,Unknown,Unknown,Unknown,Unknown,Unknown,Unknown,Unknown,Unknown,,,Ag,100.0,,,Evaporation,Unknown,Unknown,,,,Unknown,,Unknown,Unknown,,Unknown,Unknown,,Unknown,Unknown,Unknown,Unknown,Unknown,Unknown,Unknown,Unknown,Unknown,,,False,,Unknown,,,,Unknown,Unknown,Unknown,,,,Unknown,,Unknown,Unknown,,Unknown,Unknown,,Unknown,Unknown,Unknown,Unknown,Unknown,Unknown,Unknown,Unknown,Unknown,,,False,,Unknown,,,,Unknown,Unknown,Unknown,,,,Unknown,,Unknown,Unknown,,Unknown,Unknown,,Unknown,Unknown,Unknown,Unknown,Unknown,Unknown,Unknown,Unknown,Unknown,,,False,Unknown,Unknown,Unknown,,,5.0,92
