Repository: AI-and-Semiconductor-Technology-Lab/data

File: data2/1p1_to_1p8.csv (part 4 of 16)
Cs0.08((NH2)2CH)0.77(CH3NH3)0.15PbBr0.51I2.49,SLG | ITO | PEDOT:PSS | Perovskite | C60 | BCP | Cu,,0.16,6.0,pin,False,,False,,nan; nan,,False,0.0,,,False,SLG | ITO,,2.4,Automatic Research GmbH,,Commercial | Commercial,,,Mucasol >> Ultrasonic bath >> DI Water >> Ultrasonic bath >> Acetone >> Ultrasonic bath >> IPA >> Ultrasonic bath >> Ozone,C60 | BCP,23.0 | 8.0,Undoped | Undoped,nan | nan,Evaporation | Evaporation,Gas | Gas,Vacuum | Vacuum,0.000001 mbar | 0.000001 mbar,0.000001 mbar | 0.000001 mbar,nan | nan,none | none,1 | 1,Unknown,Unknown,C60 | BCP,Sigma Aldrich | Sigma Aldrich,Unknown | Unknown,nan | nan,Unknown | Unknown,Unknown | Unknown,390 | 140,Unknown | Unknown,25 | 25,Unknown | Unknown,Vacuum | Vacuum,,N2,,,False,False,False,False,True,False,3.0,True,False,Cs; FA; MA,0.08; 0.77; 0.15,Pb,1,Br; I,0.51; 2.49,PbI2,CsFAMAPbBrI,Solution composition,False,False,Undoped,,700.0,1.6,False,Literature,,0.0,Spin-coating,Liquid,N2,,,,DMF; DMSO,4; 1,Sigma Aldrich; Sigma Aldrich,99.8% Anhydrous; 99.9% Anhydrous; Unknown,CsI; FAI; MABr; PbBr2; PbI2,Dysole; Dyenamo; Dyenamo; TCL; TCL,99.9%; 99.9% anhydrous; 99.9% anhydrous; 98%; 99.9%,5 vol%; 1.24 M; 1.24 M; 1.24 M; 1.24 M,0.12,Unknown,25,25,True,Ethyl acetate,,500.0,,,100,60.0,N2,,,False,,Unknown,Unknown,Unknown,,,2.0,N2,,,PEDOT:PSS,,Undoped,,Spin-coating,Liquid,Ambient,1 atm,1 atm,,Unknown,,Heraeus,Unknown,PEDOT:PSS,Heraeus,Unknown,0.2 mg/ml,0.2,Unknown,25,25,150,20.0,Ambient,Unknown,N2,,,Cu,100.0,Undoped,,Evaporation,Gas,Vacuum,0.000001 mbar,0.000001 mbar,,none,,Unknown,Unknown,Cu,Alfa Aesar,99.99,,Unknown,Unknown,Unknown,25,25,Unknown,N2,Unknown,N2,,,False,,Unknown,,,,Unknown,Unknown,Unknown,,,,Unknown,,Unknown,Unknown,,Unknown,Unknown,,Unknown,Unknown,Unknown,Unknown,Unknown,Unknown,Unknown,Unknown,Unknown,,,False,,Unknown,,,,Unknown,Unknown,Unknown,,,,Unknown,,Unknown,Unknown,,Unknown,Unknown,,Unknown,Unknown,Unknown,Unknown,Unknown,Unknown,Unknown,Unknown,Unknown,,,False,Unknown,Unknown,Unknown,,,9.31,93
Cs0.08((NH2)2CH)0.92PbI3,SLG | ITO | PTAA | Perovskite | C60 | BCP | Cu,,0.08,0.0,pin,False,,False,,nan; nan,,False,0.0,,44.4,False,SLG | ITO,,,Unknown,Unknown,Commercial | Commercial,,Unknown,detergent >> deionized water >> isopropanol >> acetone >> UV-Ozone,C60 | BCP,50.0 | 6.0,Undoped | Undoped,,Evaporation | Evaporation,Solid | Solid,Vacuum | Vacuum,nan | nan,nan | nan,0 | 0,none | none,nan | nan,Unknown | Unknown,Unknown | Unknown,nan | nan,Unknown | Unknown,Unknown | Unknown,nan | nan,Unknown | Unknown,Unknown | Unknown,Unknown | Unknown,Unknown | Unknown,Unknown | Unknown,Unknown | Unknown,Unknown | Unknown,,N2,,,False,False,False,False,True,False,3.0,True,False,Cs; FA,0.08; 0.92,Pb,1.0,I,3.0,Stoichiometric,CsFAPbI,Solution composition,False,False,Formamidinium chloride; formamidinium hypophosphite; Phenylethylammonium chloride,1.5 wt%; 1.0 wt%; 0.15 wt%; nan,700.0,1.51,False,Absorption,,0.0,Doctor blading,Liquid,N2,1 atm,1 atm,,2-methoxyethanol,,Sigma Aldrich,Unknown,FAI; PbI2,GreatCell Solar; Sigma-Aldrich,Unknown,1.1 M; 1.1 M,Unknown,Unknown,25,,True,N2,,Unknown,Undoped,,150,2.0,Unknown,,1 atm,False,,Unknown,Unknown,Unknown,,,Unknown,N2,,,PTAA,,,2.2 mg/ml,Doctor blading,Liquid,Unknown,1 atm,1 atm,,Toluene,,Sigma Aldrich,Unknown,PTAA,Sigma Aldrich,Unknown,,Unknown,Unknown,Unknown,,Unknown,Unknown,Unknown,Unknown,Unknown,,,Cu,100.0,,,Evaporation,Gas,Vacuum,,,,none,,Unknown,Unknown,Cu,Sigma Aldrich,Unknown,,Unknown,Unknown,Unknown,Unknown,Unknown,Unknown,Unknown,Unknown,Unknown,,,False,Unknown,Unknown,,,,Unknown,Unknown,Unknown,,,,Unknown,,Unknown,Unknown,,Unknown,Unknown,,Unknown,Unknown,Unknown,Unknown,Unknown,Unknown,Unknown,Unknown,Unknown,,,False,,Unknown,,,,Unknown,Unknown,Unknown,,,,Unknown,,Unknown,Unknown,,Unknown,Unknown,,Unknown,Unknown,Unknown,Unknown,Unknown,Unknown,Unknown,Unknown,Unknown,,,False,Unknown,Unknown,Unknown,,,22.0,95
Cs0.09((NH2)2CH)0.58(CH3NH3)0.33PbBr0.65I2.35,SLG | FTO | NiO-c | Perovskite | PCBM-60 | BCP | Ag,,0.09,0.0,pin,False,,False,,nan; nan,,False,0.0,,,False,SLG | FTO,,,,Unknown,Commercial | Commercial,,Unknown,Soap >> Water >> Ultrasonic bath >> Ethanol >> O2-plasma,PCBM-60 | BCP,,Undoped | Undoped,,Spin-coating | Spin-coating,Liquid | Liquid,Unknown,,,,Chlorobenzene | IPA,1 | 1,Unknown,Unknown,PCBM-60 | BCP,Unknown,Unknown,15 mg/ml | nan,Unknown,Unknown,Unknown,Unknown,Unknown,Unknown,Unknown,,Unknown,,,False,False,False,False,True,False,3.0,True,False,Cs; FA; MA,0.09; 0.58; 0.33,Pb,1,Br; I,0.65; 2.35,Stoichiometric,CsFAMAPbBrI,XRD,False,False,Undoped,1 mg/ml,450.0,1.59,False,UPS,,1.0,Spin-coating,Liquid,O2,,,,DMF; DMSO,4; 1,Unknown,Unknown,CsI; FAI; MABr; PbBr2; PbI2,Unknown,Unknown,,Unknown,Unknown,Unknown,Unknown,True,Ethyl acetate,1.0,200.0,Undoped,,100,30.0,Unknown,,,False,,Unknown,Unknown,Unknown,,,Unknown,Unknown,,,NiO-c,,,,Spin-coating,Liquid,Unknown,,,,Ethanol,1,Unknown,Unknown,Nickel acetate tetrahydrate; ethanolamine,Unknown,Unknown,0.15 M; nan,Unknown,24.0,Unknown,Unknown,400,30.0,Unknown,Unknown,Unknown,,,Ag,120.0,Undoped,,Evaporation,Gas,Vacuum,,,,none,,Unknown,Unknown,Ag,Unknown,Unknown,,Unknown,Unknown,Unknown,Unknown,Unknown,Unknown,Unknown,Unknown,Unknown,,,False,,Unknown,,,,Unknown,Unknown,Unknown,,,,Unknown,,Unknown,Unknown,,Unknown,Unknown,,Unknown,Unknown,Unknown,Unknown,Unknown,Unknown,Unknown,Unknown,Unknown,,,False,,Unknown,,,,Unknown,Unknown,Unknown,,,,Unknown,,Unknown,Unknown,,Unknown,Unknown,,Unknown,Unknown,Unknown,Unknown,Unknown,Unknown,Unknown,Unknown,Unknown,,,False,Unknown,Unknown,Unknown,,,16.2,96
Cs0.09(CH3NH3)0.91PbI3,SLG | FTO | TiO2-c | TiO2-mp | Perovskite | Spiro-MeOTAD | Au,,0.09,0.0,nip,False,,False,,nan; nan,,False,0.0,,,False,SLG | FTO,,,,,Unknown,,,,TiO2-c | TiO2-mp,,Unknown,,ALD | Spin-coating,Unknown,Unknown,,,,Unknown,,Unknown,Unknown,,Unknown,Unknown,,Unknown,Unknown,Unknown,Unknown,Unknown,Unknown,Unknown,,Unknown,,,False,False,False,False,True,False,3.0,True,False,Cs; MA,0.09; 0.91,Pb,1,I,3,,CsMAPbI,,False,False,,,500.0,1.59,False,,,1.0,Spin-coating,Liquid,Unknown,,,,DMSO; GBL,3; 7,Unknown,Unknown,,Unknown,Unknown,,Unknown,Unknown,Unknown,Unknown,True,Chlorobenzene,,Unknown,,,90.0,10.0,Unknown,,,False,,Unknown,Unknown,Unknown,,,Unknown,Unknown,,,Spiro-MeOTAD,,Li-TFSI; TBP,,Spin-coating,Unknown,Unknown,,,,Unknown,,Unknown,Unknown,,Unknown,Unknown,,Unknown,Unknown,Unknown,Unknown,Unknown,Unknown,Unknown,Unknown,Unknown,,,Au,45.0,,,Evaporation,Unknown,Unknown,,,,Unknown,,Unknown,Unknown,,Unknown,Unknown,,Unknown,Unknown,Unknown,Unknown,Unknown,Unknown,Unknown,Unknown,Unknown,,,False,,Unknown,,,,Unknown,Unknown,Unknown,,,,Unknown,,Unknown,Unknown,,Unknown,Unknown,,Unknown,Unknown,Unknown,Unknown,Unknown,Unknown,Unknown,Unknown,Unknown,,,False,,Unknown,,,,Unknown,Unknown,Unknown,,,,Unknown,,Unknown,Unknown,,Unknown,Unknown,,Unknown,Unknown,Unknown,Unknown,Unknown,Unknown,Unknown,Unknown,Unknown,,,False,Unknown,Unknown,Unknown,,,17.5,97
Cs0.10((NH2)2CH)0.75(CH3NH3)0.15PbBr0.51I2.49,SLG | FTO | TiO2-c | TiO2-mp | Perovskite | Spiro-MeOTAD | Au,,0.16,0.0,nip,False,,False,,nan; nan,,False,0.0,,,False,SLG | FTO,,,,,Unknown,,,,TiO2-c | TiO2-mp,,Unknown | Li-TFSI,,Spray-pyrolys | Spin-coating,Unknown,Unknown,,,,Unknown,,Unknown,Unknown,,Unknown,Unknown,,Unknown,Unknown,Unknown,Unknown,Unknown,Unknown,Unknown,,Unknown,,,False,False,False,False,True,False,3.0,True,False,Cs; FA; MA,0.10; 0.75; 0.15,Pb,1,Br; I,0.51; 2.49,PbI2,CsFAMAPbBrI,,False,False,RbI,0.5,,1.63,False,,760.0,1.0,Spin-coating,Liquid,N2,,,,DMF; DMSO,4; 1,Unknown,Unknown,,Unknown,Unknown,,Unknown,Unknown,Unknown,Unknown,True,Chlorobenzene,,Unknown,,,100.0,60.0,Unknown,,,False,,Unknown,Unknown,Unknown,,,Unknown,Unknown,,,Spiro-MeOTAD,,FK209; Li-TFSI; TBP,,Spin-coating,Unknown,Unknown,,,,Unknown,,Unknown,Unknown,,Unknown,Unknown,,Unknown,Unknown,Unknown,Unknown,Unknown,Unknown,Unknown,Unknown,Unknown,,,Au,80.0,,,Evaporation,Unknown,Unknown,,,,Unknown,,Unknown,Unknown,,Unknown,Unknown,,Unknown,Unknown,Unknown,Unknown,Unknown,Unknown,Unknown,Unknown,Unknown,,,False,,Unknown,,,,Unknown,Unknown,Unknown,,,,Unknown,,Unknown,Unknown,,Unknown,Unknown,,Unknown,Unknown,Unknown,Unknown,Unknown,Unknown,Unknown,Unknown,Unknown,,,False,,Unknown,,,,Unknown,Unknown,Unknown,,,,Unknown,,Unknown,Unknown,,Unknown,Unknown,,Unknown,Unknown,Unknown,Unknown,Unknown,Unknown,Unknown,Unknown,Unknown,,,False,Unknown,Unknown,Unknown,,,18.6,98
Cs0.10((NH2)2CH)0.81(CH3NH3)0.09PbBr0.03I2.97,SLG | FTO | SnO2-np | Perovskite | Spiro-MeOTAD | Au,,0.065,0.0,nip,False,,False,,nan; nan,,False,0.0,,,False,SLG | FTO,,,,,Unknown,,,,SnO2-np,,Unknown,,Spin-coating,Unknown,Unknown,,,,Unknown,,Unknown,Unknown,,Unknown,Unknown,,Unknown,Unknown,Unknown,Unknown,Unknown,Unknown,Unknown,,Unknown,,,False,False,False,False,True,False,3.0,True,False,Cs; FA; MA,0.10; 0.81; 0.09,Pb,1,Br; I,0.03; 2.97,,CsFAMAPbBrI,,False,False,Cl,,,1.6,False,,778.0,2.0,Spin-coating >> Spin-coating,Liquid >> Liquid,N2 >> N2,,,,DMF; DMSO >> IPA,95; 5 >> 1,Unknown,Unknown,,Unknown,Unknown,,Unknown,Unknown,Unknown,Unknown,False,Unknown,,Unknown,,,70.0 | 150.0,1.0 | 15.0,Unknown,,,False,,Unknown,Unknown,Unknown,,,Unknown,Unknown,,,Spiro-MeOTAD,,Li-TFSI; TBP,,Spin-coating,Unknown,Unknown,,,,Unknown,,Unknown,Unknown,,Unknown,Unknown,,Unknown,Unknown,Unknown,Unknown,Unknown,Unknown,Unknown,Unknown,Unknown,,,Au,30.0,,,Evaporation,Unknown,Unknown,,,,Unknown,,Unknown,Unknown,,Unknown,Unknown,,Unknown,Unknown,Unknown,Unknown,Unknown,Unknown,Unknown,Unknown,Unknown,,,False,,Unknown,,,,Unknown,Unknown,Unknown,,,,Unknown,,Unknown,Unknown,,Unknown,Unknown,,Unknown,Unknown,Unknown,Unknown,Unknown,Unknown,Unknown,Unknown,Unknown,,,False,,Unknown,,,,Unknown,Unknown,Unknown,,,,Unknown,,Unknown,Unknown,,Unknown,Unknown,,Unknown,Unknown,Unknown,Unknown,Unknown,Unknown,Unknown,Unknown,Unknown,,,False,Unknown,Unknown,Unknown,,,20.45,99
Cs0.10((NH2)2CH)0.83(CH3NH3)0.07PbBr0.51I2.49,SLG | FTO | TiO2-c | TiO2-mp | Perovskite | Spiro-MeOTAD | Au,,0.16,0.0,nip,False,,False,,nan; nan,,False,0.0,,,False,SLG | FTO,,,,,Unknown,,,,TiO2-c | TiO2-mp,,Unknown | Li-TFSI,,Spray-pyrolys | Spin-coating,Unknown,Unknown,,,,Unknown,,Unknown,Unknown,,Unknown,Unknown,,Unknown,Unknown,Unknown,Unknown,Unknown,Unknown,Unknown,,Unknown,,,False,False,False,False,True,False,3.0,True,False,Cs; FA; MA,0.10; 0.83; 0.07,Pb,1,Br; I,0.51; 2.49,PbI2,CsFAMAPbBrI,,False,False,,,,1.63,False,,,1.0,Spin-coating,Liquid,N2,,,,DMF; DMSO,4; 1,Unknown,Unknown,,Unknown,Unknown,,Unknown,Unknown,Unknown,Unknown,True,Chlorobenzene,,Unknown,,,100.0,60.0,Unknown,,,False,,Unknown,Unknown,Unknown,,,Unknown,Unknown,,,Spiro-MeOTAD,,FK209; Li-TFSI; TBP,,Spin-coating,Unknown,Unknown,,,,Unknown,,Unknown,Unknown,,Unknown,Unknown,,Unknown,Unknown,Unknown,Unknown,Unknown,Unknown,Unknown,Unknown,Unknown,,,Au,80.0,,,Evaporation,Unknown,Unknown,,,,Unknown,,Unknown,Unknown,,Unknown,Unknown,,Unknown,Unknown,Unknown,Unknown,Unknown,Unknown,Unknown,Unknown,Unknown,,,False,,Unknown,,,,Unknown,Unknown,Unknown,,,,Unknown,,Unknown,Unknown,,Unknown,Unknown,,Unknown,Unknown,Unknown,Unknown,Unknown,Unknown,Unknown,Unknown,Unknown,,,False,,Unknown,,,,Unknown,Unknown,Unknown,,,,Unknown,,Unknown,Unknown,,Unknown,Unknown,,Unknown,Unknown,Unknown,Unknown,Unknown,Unknown,Unknown,Unknown,Unknown,,,False,Unknown,Unknown,Unknown,,,16.2,100
Cs0.10(CH3NH3)0.90PbI3,SLG | ITO | PEDOT:PSS | Perovskite | PCBM-60 | Al,,1.3,0.0,pin,False,,False,,nan; nan,,False,0.0,,,False,SLG | ITO,,,,,Unknown,,,,PCBM-60,,Unknown,,Spin-coating,Unknown,Unknown,,,,Unknown,,Unknown,Unknown,,Unknown,Unknown,,Unknown,Unknown,Unknown,Unknown,Unknown,Unknown,Unknown,,Unknown,,,False,False,False,False,True,False,3.0,True,False,Cs; MA,0.10; 0.90,Pb,1,I,3,,CsMAPbI,,False,False,,,38.0,1.54,False,,,1.0,Spin-coating,Liquid,N2,,,,DMF; GBL,97; 3,Unknown,Unknown,,Unknown,Unknown,,Unknown,Unknown,Unknown,Unknown,False,Unknown,,Unknown,,,110.0,10.0,Unknown,,,False,,Unknown,Unknown,Unknown,,,Unknown,Unknown,,,PEDOT:PSS,35.0,,,Spin-coating,Unknown,Unknown,,,,Unknown,,Unknown,Unknown,,Unknown,Unknown,,Unknown,Unknown,Unknown,Unknown,Unknown,Unknown,Unknown,Unknown,Unknown,,,Al,100.0,,,Evaporation,Unknown,Unknown,,,,Unknown,,Unknown,Unknown,,Unknown,Unknown,,Unknown,Unknown,Unknown,Unknown,Unknown,Unknown,Unknown,Unknown,Unknown,,,False,,Unknown,,,,Unknown,Unknown,Unknown,,,,Unknown,,Unknown,Unknown,,Unknown,Unknown,,Unknown,Unknown,Unknown,Unknown,Unknown,Unknown,Unknown,Unknown,Unknown,,,False,,Unknown,,,,Unknown,Unknown,Unknown,,,,Unknown,,Unknown,Unknown,,Unknown,Unknown,,Unknown,Unknown,Unknown,Unknown,Unknown,Unknown,Unknown,Unknown,Unknown,,,False,Unknown,Unknown,Unknown,,,7.68,101
Cs0.11(CH3NH3)0.89PbI3,SLG | FTO | TiO2-c | Perovskite | Spiro-MeOTAD | Au,,0.09,0.0,nip,False,,False,,nan; nan,,False,0.0,,,False,SLG | FTO,,,,,Unknown,,,,TiO2-c,45.0,,,Hydrothermal,Unknown,Unknown,,,,Unknown,,Unknown,Unknown,,Unknown,Unknown,,Unknown,Unknown,Unknown,Unknown,Unknown,Unknown,Unknown,,Unknown,,,False,False,False,False,True,False,3.0,True,False,Cs; MA,0.11; 0.89,Pb,1,I,3,,CsMAPbI,,False,False,Cl,,,1.62,False,,,2.0,Co-evaporation >> Diffusion-gas reaction,Gas >> Gas,Vacuum >> MAI; N2,,,,none >> none,1 >> 1,Unknown,Unknown,,Unknown,Unknown,,Unknown,Unknown,Unknown,Unknown,False,Unknown,,Unknown,,,Unknown >> 150,Unknown >> 20.0,Unknown,,,False,,Unknown,Unknown,Unknown,Washed with IPA,,Unknown,Unknown,,,Spiro-MeOTAD,340.0,Li-TFSI; TBP,,Spin-coating,Unknown,Unknown,,,,Unknown,,Unknown,Unknown,,Unknown,Unknown,,Unknown,Unknown,Unknown,Unknown,Unknown,Unknown,Unknown,Unknown,Unknown,,,Au,80.0,,,Evaporation,Unknown,Unknown,,,,Unknown,,Unknown,Unknown,,Unknown,Unknown,,Unknown,Unknown,Unknown,Unknown,Unknown,Unknown,Unknown,Unknown,Unknown,,,False,,Unknown,,,,Unknown,Unknown,Unknown,,,,Unknown,,Unknown,Unknown,,Unknown,Unknown,,Unknown,Unknown,Unknown,Unknown,Unknown,Unknown,Unknown,Unknown,Unknown,,,False,,Unknown,,,,Unknown,Unknown,Unknown,,,,Unknown,,Unknown,Unknown,,Unknown,Unknown,,Unknown,Unknown,Unknown,Unknown,Unknown,Unknown,Unknown,Unknown,Unknown,,,False,Unknown,Unknown,Unknown,,,17.76,102
Cs0.125((NH2)2CH)0.875PbBr0.375I2.625,SLG | FTO | TiO2-c | TiO2-mp | Perovskite | Spiro-MeOTAD | Au,,0.125,0.0,nip,False,,False,,nan; nan,,False,0.0,,,False,SLG | FTO,,,,,Unknown,,,,TiO2-c | TiO2-mp,nan | 500.0,Unknown | TiCl4,,CBD | Spin-coating >> CBD,Unknown,Unknown,,,,Unknown,,Unknown,Unknown,,Unknown,Unknown,,Unknown,Unknown,Unknown,Unknown,Unknown,Unknown,Unknown,,Unknown,,,False,False,False,False,True,False,3.0,True,False,Cs; FA,0.125; 0.875,Pb,1,Br; I,0.375; 2.625,,CsFAPbBrI,,False,False,Undoped,2 µmol/ml,500.0,1.57,False,,789.0,1.0,Spin-coating,Liquid,Unknown,,,,DMF; DMSO,4; 1,Unknown,Unknown,,Unknown,Unknown,,Unknown,Unknown,Unknown,Unknown,True,Diethyl ether,,Unknown,,,145,40.0,Unknown,,,False,,Unknown,Unknown,Unknown,,,Unknown,Unknown,,,Spiro-MeOTAD,,FK102; Li-TFSI; TBP,,Spin-coating,Unknown,Unknown,,,,Unknown,,Unknown,Unknown,,Unknown,Unknown,,Unknown,Unknown,Unknown,Unknown,Unknown,Unknown,Unknown,Unknown,Unknown,,,Au,,,,Evaporation,Unknown,Unknown,,,,Unknown,,Unknown,Unknown,,Unknown,Unknown,,Unknown,Unknown,Unknown,Unknown,Unknown,Unknown,Unknown,Unknown,Unknown,,,False,,Unknown,,,,Unknown,Unknown,Unknown,,,,Unknown,,Unknown,Unknown,,Unknown,Unknown,,Unknown,Unknown,Unknown,Unknown,Unknown,Unknown,Unknown,Unknown,Unknown,,,False,,Unknown,,,,Unknown,Unknown,Unknown,,,,Unknown,,Unknown,Unknown,,Unknown,Unknown,,Unknown,Unknown,Unknown,Unknown,Unknown,Unknown,Unknown,Unknown,Unknown,,,False,Unknown,Unknown,Unknown,,,18.45,103
Cs0.12((NH2)2CH)0.5(CH3NH3)0.38PbBr0.96I2.04,SLG | ITO | SnO2-np | Perovskite | Spiro-MeOTAD | MoO3 | Ag | WO3,,0.1,0.0,nip,False,,True,,nan; nan,,False,0.0,,,False,SLG | ITO,,,,,Unknown,,,,SnO2-np,,Unknown,,Spin-coating,Unknown,Unknown,,,,Unknown,,Unknown,Unknown,,Unknown,Unknown,,Unknown,Unknown,Unknown,Unknown,Unknown,Unknown,Unknown,,Unknown,,,False,False,False,False,True,False,3.0,True,False,Cs; FA; MA,0.12; 0.5; 0.38,Pb,1,Br; I,0.96; 2.04,,CsFAMAPbBrI,,False,False,,,,1.72,False,,,2.0,Spin-coating,Liquid,Ambient,,,,DMF >> IPA,1 >> 1,Unknown,Unknown,,Unknown,Unknown,,Unknown,Unknown,Unknown,Unknown,False,Unknown,,Unknown,,,70.0 | 150.0,20.0 | 15.0,Unknown,,,False,,Unknown,Unknown,Unknown,,,Unknown,Unknown,,,Spiro-MeOTAD,,Li-TFSI; TBP,,Spin-coating,Unknown,Unknown,,,,Unknown,,Unknown,Unknown,,Unknown,Unknown,,Unknown,Unknown,Unknown,Unknown,Unknown,Unknown,Unknown,Unknown,Unknown,,,MoO3 | Ag | WO3,5.0 | 12.0 | 40.0,,,Evaporation | Evaporation | Evaporation,Unknown,Unknown,,,,Unknown,,Unknown,Unknown,,Unknown,Unknown,,Unknown,Unknown,Unknown,Unknown,Unknown,Unknown,Unknown,Unknown,Unknown,,,False,,Unknown,,,,Unknown,Unknown,Unknown,,,,Unknown,,Unknown,Unknown,,Unknown,Unknown,,Unknown,Unknown,Unknown,Unknown,Unknown,Unknown,Unknown,Unknown,Unknown,,,False,,Unknown,,,,Unknown,Unknown,Unknown,,,,Unknown,,Unknown,Unknown,,Unknown,Unknown,,Unknown,Unknown,Unknown,Unknown,Unknown,Unknown,Unknown,Unknown,Unknown,,,False,Unknown,Unknown,Unknown,,,13.16,104
Cs0.12((NH2)2CH)0.83(CH3NH3)0.05PbBr1.2I1.8,SLG | ITO | TiO2-c | Perovskite | Spiro-MeOTAD | Au,,0.049,0.0,nip,False,,False,,nan; nan,,False,0.0,,,False,SLG | ITO,,,,,Unknown,,,,TiO2-c,60.0,Cl,,Spin-coating,Unknown,Unknown,,,,Unknown,,Unknown,Unknown,,Unknown,Unknown,,Unknown,Unknown,Unknown,Unknown,Unknown,Unknown,Unknown,,Unknown,,,False,False,False,False,True,False,3.0,True,False,Cs; FA; MA,0.12; 0.83; 0.05,Pb,1,Br; I,1.2; 1.8,,CsFAMAPbBrI,,False,False,,,600.0,1.74,False,,,1.0,Spin-coating,Liquid,N2,,,,DMF; DMSO,4; 1,Unknown,Unknown,,Unknown,Unknown,,Unknown,Unknown,Unknown,Unknown,False,Chlorobenzene,,Unknown,,,100.0,30.0,Unknown,,,False,,Unknown,Unknown,Unknown,,,Unknown,Unknown,,,Spiro-MeOTAD,,Li-TFSI; TBP,,Spin-coating,Unknown,Unknown,,,,Unknown,,Unknown,Unknown,,Unknown,Unknown,,Unknown,Unknown,Unknown,Unknown,Unknown,Unknown,Unknown,Unknown,Unknown,,,Au,100.0,,,Evaporation,Unknown,Unknown,,,,Unknown,,Unknown,Unknown,,Unknown,Unknown,,Unknown,Unknown,Unknown,Unknown,Unknown,Unknown,Unknown,Unknown,Unknown,,,False,,Unknown,,,,Unknown,Unknown,Unknown,,,,Unknown,,Unknown,Unknown,,Unknown,Unknown,,Unknown,Unknown,Unknown,Unknown,Unknown,Unknown,Unknown,Unknown,Unknown,,,False,,Unknown,,,,Unknown,Unknown,Unknown,,,,Unknown,,Unknown,Unknown,,Unknown,Unknown,,Unknown,Unknown,Unknown,Unknown,Unknown,Unknown,Unknown,Unknown,Unknown,,,False,Unknown,Unknown,Unknown,,,19.1,105
Cs0.13((NH2)2CH)0.87PbBrI2,SLG | FTO | SnO2-c | Perovskite | Spiro-MeOTAD | Ag | ITO,,0.1,0.0,nip,False,,True,,nan; nan,,False,0.0,,,False,SLG | FTO,,,,,Unknown,,,,SnO2-c,,Unknown,,Spin-coating,Unknown,Unknown,,,,Unknown,,Unknown,Unknown,,Unknown,Unknown,,Unknown,Unknown,Unknown,Unknown,Unknown,Unknown,Unknown,,Unknown,,,False,False,False,False,True,False,3.0,True,False,Cs; FA,0.13; 0.87,Pb,1,Br; I,1; 2,,CsFAPbBrI,,False,False,,,500.0,1.72,False,,710.0,1.0,Spin-coating,Liquid,N2,,,,DMF; DMSO,4; 1,Unknown,Unknown,,Unknown,Unknown,,Unknown,Unknown,Unknown,Unknown,True,Chlorobenzene,,Unknown,,,100.0,60.0,Unknown,,,False,,Unknown,Unknown,Unknown,,,Unknown,Unknown,,,Spiro-MeOTAD,,FK209; Li-TFSI; TBP,,Spin-coating,Unknown,Unknown,,,,Unknown,,Unknown,Unknown,,Unknown,Unknown,,Unknown,Unknown,Unknown,Unknown,Unknown,Unknown,Unknown,Unknown,Unknown,,,Ag | ITO,1.0 | nan,,,Evaporation | Sputtering,Unknown,Unknown,,,,Unknown,,Unknown,Unknown,,Unknown,Unknown,,Unknown,Unknown,Unknown,Unknown,Unknown,Unknown,Unknown,Unknown,Unknown,,,False,,Unknown,,,,Unknown,Unknown,Unknown,,,,Unknown,,Unknown,Unknown,,Unknown,Unknown,,Unknown,Unknown,Unknown,Unknown,Unknown,Unknown,Unknown,Unknown,Unknown,,,False,,Unknown,,,,Unknown,Unknown,Unknown,,,,Unknown,,Unknown,Unknown,,Unknown,Unknown,,Unknown,Unknown,Unknown,Unknown,Unknown,Unknown,Unknown,Unknown,Unknown,,,False,Unknown,Unknown,Unknown,,,14.7,108
Cs0.14((NH2)2CH)0.83(CH3NH3)0.03PbBr0.51I2.49,SLG | FTO | TiO2-c | TiO2-mp | Perovskite | Spiro-MeOTAD | Au,,0.16,0.0,nip,False,,False,,nan; nan,,False,0.0,,,False,SLG | FTO,,,,,Unknown,,,,TiO2-c | TiO2-mp,,Unknown | Li-TFSI,,Spray-pyrolys | Spin-coating,Unknown,Unknown,,,,Unknown,,Unknown,Unknown,,Unknown,Unknown,,Unknown,Unknown,Unknown,Unknown,Unknown,Unknown,Unknown,,Unknown,,,False,False,False,False,True,False,3.0,True,False,Cs; FA; MA,0.14; 0.83; 0.03,Pb,1,Br; I,0.51; 2.49,PbI2,CsFAMAPbBrI,,False,False,,,,1.63,False,,,1.0,Spin-coating,Liquid,N2,,,,DMF; DMSO,4; 1,Unknown,Unknown,,Unknown,Unknown,,Unknown,Unknown,Unknown,Unknown,True,Chlorobenzene,,Unknown,,,100.0,60.0,Unknown,,,False,,Unknown,Unknown,Unknown,,,Unknown,Unknown,,,Spiro-MeOTAD,,FK209; Li-TFSI; TBP,,Spin-coating,Unknown,Unknown,,,,Unknown,,Unknown,Unknown,,Unknown,Unknown,,Unknown,Unknown,Unknown,Unknown,Unknown,Unknown,Unknown,Unknown,Unknown,,,Au,80.0,,,Evaporation,Unknown,Unknown,,,,Unknown,,Unknown,Unknown,,Unknown,Unknown,,Unknown,Unknown,Unknown,Unknown,Unknown,Unknown,Unknown,Unknown,Unknown,,,False,,Unknown,,,,Unknown,Unknown,Unknown,,,,Unknown,,Unknown,Unknown,,Unknown,Unknown,,Unknown,Unknown,Unknown,Unknown,Unknown,Unknown,Unknown,Unknown,Unknown,,,False,,Unknown,,,,Unknown,Unknown,Unknown,,,,Unknown,,Unknown,Unknown,,Unknown,Unknown,,Unknown,Unknown,Unknown,Unknown,Unknown,Unknown,Unknown,Unknown,Unknown,,,False,Unknown,Unknown,Unknown,,,16.3,109
Cs0.15((NH2)2CH)0.65(CH3NH3)0.20PbBr0.6I2.4,SLG | ITO | PTAA | Perovskite | C60 | BCP | Ag,,0.06,0.0,pin,False,,False,,nan; nan,,False,0.0,,,False,SLG | ITO,,,,,Unknown,,,,C60 | BCP,6.0 | 2.0,Unknown,,Evaporation | Evaporation,Unknown,Unknown,,,,Unknown,,Unknown,Unknown,,Unknown,Unknown,,Unknown,Unknown,Unknown,Unknown,Unknown,Unknown,Unknown,,Unknown,,,False,False,False,False,True,False,3.0,True,False,Cs; FA; MA,0.15; 0.65; 0.20,Pb,1,Br; I,0.6; 2.4,,CsFAMAPbBrI,,False,False,,,,1.68,False,,,1.0,Spin-coating,Liquid,N2,,,,Unknown,,Unknown,Unknown,,Unknown,Unknown,,Unknown,Unknown,Unknown,Unknown,False,Unknown,,Unknown,,,Unknown,Unknown,Unknown,,,False,,Unknown,Unknown,Unknown,,,Unknown,Unknown,,,PTAA,,,,Spin-coating,Unknown,Unknown,,,,Unknown,,Unknown,Unknown,,Unknown,Unknown,,Unknown,Unknown,Unknown,Unknown,Unknown,Unknown,Unknown,Unknown,Unknown,,,Ag,250.0,,,Evaporation,Unknown,Unknown,,,,Unknown,,Unknown,Unknown,,Unknown,Unknown,,Unknown,Unknown,Unknown,Unknown,Unknown,Unknown,Unknown,Unknown,Unknown,,,False,,Unknown,,,,Unknown,Unknown,Unknown,,,,Unknown,,Unknown,Unknown,,Unknown,Unknown,,Unknown,Unknown,Unknown,Unknown,Unknown,Unknown,Unknown,Unknown,Unknown,,,False,,Unknown,,,,Unknown,Unknown,Unknown,,,,Unknown,,Unknown,Unknown,,Unknown,Unknown,,Unknown,Unknown,Unknown,Unknown,Unknown,Unknown,Unknown,Unknown,Unknown,,,False,Unknown,Unknown,Unknown,,,19.5,110
Cs0.15((NH2)2CH)0.71(CH3NH3)0.14PbBr0.9I2.1,SLG | ITO | PTAA | Perovskite | ICBA | C60 | BCP | Cu,,0.1,0.0,pin,False,,False,,nan; nan,,False,0.0,,,False,SLG | ITO,,,,,Unknown,,,,ICBA | C60 | BCP,nan | 20.0 | 8.0,Unknown,,Spin-coating | Evaporation | Evaporation,Unknown,Unknown,,,,Unknown,,Unknown,Unknown,,Unknown,Unknown,,Unknown,Unknown,Unknown,Unknown,Unknown,Unknown,Unknown,,Unknown,,,False,False,False,False,True,False,3.0,True,False,Cs; FA; MA,0.15; 0.71; 0.14,Pb,1,Br; I,0.9; 2.1,,CsFAMAPbBrI,,False,False,Cl,0.03,500.0,1.7,False,,720.0,1.0,Spin-coating,Liquid,Unknown,,,,DMF; DMSO,2; 1,Unknown,Unknown,,Unknown,Unknown,,Unknown,Unknown,Unknown,Unknown,True,Toluene,,Unknown,,,65; 100,10.0; 15.0,Unknown,,,False,,Unknown,Unknown,Unknown,,,Unknown,Unknown,,,PTAA,,,,Spin-coating,Unknown,Unknown,,,,Unknown,,Unknown,Unknown,,Unknown,Unknown,,Unknown,Unknown,Unknown,Unknown,Unknown,Unknown,Unknown,Unknown,Unknown,,,Cu,80.0,,,Evaporation,Unknown,Unknown,,,,Unknown,,Unknown,Unknown,,Unknown,Unknown,,Unknown,Unknown,Unknown,Unknown,Unknown,Unknown,Unknown,Unknown,Unknown,,,False,,Unknown,,,,Unknown,Unknown,Unknown,,,,Unknown,,Unknown,Unknown,,Unknown,Unknown,,Unknown,Unknown,Unknown,Unknown,Unknown,Unknown,Unknown,Unknown,Unknown,,,False,,Unknown,,,,Unknown,Unknown,Unknown,,,,Unknown,,Unknown,Unknown,,Unknown,Unknown,,Unknown,Unknown,Unknown,Unknown,Unknown,Unknown,Unknown,Unknown,Unknown,,,False,Unknown,Unknown,Unknown,,,16.4,111
Cs0.15((NH2)2CH)0.75(CH3NH3)0.1PbBr0.1I2.9,SLG | ITO | ZnO-c | Perovskite | Spiro-MeOTAD | Ag,0.04,0.04,0.0,nip,False,,False,,nan; nan,,False,0.0,,,False,SLG | ITO,,,,,Unknown,,,,ZnO-c,20.0,,,Spin-coating,Liquid,Air,,,,Unknown,,Unknown,Unknown,tetraamminezinc(II) hydroxide,Unknown,Unknown,,Unknown,Unknown,25,25,150,10.0,Air,,Unknown,,,False,False,False,False,True,False,3.0,True,False,Cs; FA; MA,0.15; 0.75; 0.1,Pb,1,Br; I,0.1; 2.9,Stoichiometric,CsFAMAPbBrI,Solution composition,False,False,Undoped,,350.0,1.57,False,Composition,808.0,1.0,Spin-coating,Liquid,N2,1 atm,1 atm,,DMSO,1,Unknown,Unknown,CsI; FAI; MABr; PbI2,Unknown,Unknown,0.15 M; 0.75 M; 0.1 M; 1 M,Unknown,Unknown,60; 25,25,True,Chlorobenzene,1,100.0,,,110,5.0,N2,,,False,,Unknown,Unknown,Unknown,,,Unknown,Unknown,,,Spiro-MeOTAD,200.0,Li-TFSI; TBP,9.1 mg/ml; 28.8 µl/ml,Spin-coating,Liquid,N2,1 atm,1 atm,,Chlorobenzene,,Unknown,Unknown,Li-TFSI; Spiro-MeOTAD; TBP,Unknown,Unknown,9.1 mg/ml; 72.3 mg/ml; 28.8 µl/ml,Unknown,Unknown,25,25,25,Unknown,Unknown,Unknown,Unknown,,,Ag,70.0,Undoped,,Evaporation,Gas,Vacuum,,,,Unknown,,Unknown,Unknown,,Unknown,Unknown,,Unknown,Unknown,25,25,Unknown,Unknown,Unknown,Unknown,Unknown,,,False,,Unknown,,,,Unknown,Unknown,Unknown,,,,Unknown,,Unknown,Unknown,,Unknown,Unknown,,Unknown,Unknown,Unknown,Unknown,Unknown,Unknown,Unknown,Unknown,Unknown,,,False,,Unknown,,,,Unknown,Unknown,Unknown,,,,Unknown,,Unknown,Unknown,,Unknown,Unknown,,Unknown,Unknown,Unknown,Unknown,Unknown,Unknown,Unknown,Unknown,Unknown,,,False,Unknown,Unknown,Unknown,,,20.2,112
Cs0.15((NH2)2CH)0.75(CH3NH3)0.1PbI3,SLG | ITO | ZnO-c | Perovskite | Spiro-MeOTAD | Ag,0.04,0.04,0.0,nip,False,,False,,nan; nan,,False,0.0,,,False,SLG | ITO,,,,,Unknown,,,,ZnO-c,20.0,,,Spin-coating,Liquid,Air,,,,Unknown,,Unknown,Unknown,tetraamminezinc(II) hydroxide,Unknown,Unknown,,Unknown,Unknown,25,25,150,10.0,Air,,Unknown,,,False,False,False,False,True,False,3.0,True,False,Cs; FA; MA,0.15; 0.75; 0.1,Pb,1,I,3,Stoichiometric,CsFAMAPbI,Solution composition,False,False,Undoped,,350.0,1.554,False,Absorption,798.0,1.0,Spin-coating,Liquid,N2,1 atm,1 atm,,DMSO,1,Unknown,Unknown,CsI; FAI; MAI; PbI2,Unknown,Unknown,0.15 M; 0.75 M; 0.1 M; 1 M,Unknown,Unknown,60; 25,25,True,Chlorobenzene,1,100.0,,,110,5.0,N2,,,False,,Unknown,Unknown,Unknown,,,Unknown,Unknown,,,Spiro-MeOTAD,200.0,Li-TFSI; TBP,9.1 mg/ml; 28.8 µl/ml,Spin-coating,Liquid,N2,1 atm,1 atm,,Chlorobenzene,,Unknown,Unknown,Li-TFSI; Spiro-MeOTAD; TBP,Unknown,Unknown,9.1 mg/ml; 72.3 mg/ml; 28.8 µl/ml,Unknown,Unknown,25,25,25,Unknown,Unknown,Unknown,Unknown,,,Ag,70.0,Undoped,,Evaporation,Gas,Vacuum,,,,Unknown,,Unknown,Unknown,,Unknown,Unknown,,Unknown,Unknown,25,25,Unknown,Unknown,Unknown,Unknown,Unknown,,,False,,Unknown,,,,Unknown,Unknown,Unknown,,,,Unknown,,Unknown,Unknown,,Unknown,Unknown,,Unknown,Unknown,Unknown,Unknown,Unknown,Unknown,Unknown,Unknown,Unknown,,,False,,Unknown,,,,Unknown,Unknown,Unknown,,,,Unknown,,Unknown,Unknown,,Unknown,Unknown,,Unknown,Unknown,Unknown,Unknown,Unknown,Unknown,Unknown,Unknown,Unknown,,,False,Unknown,Unknown,Unknown,,,19.97,113
Cs0.15((NH2)2CH)0.76(CH3NH3)0.09PbBr0.03I2.97,SLG | FTO | SnO2-np | Perovskite | Spiro-MeOTAD | Au,,0.065,0.0,nip,False,,False,,nan; nan,,False,0.0,,,False,SLG | FTO,,,,,Unknown,,,,SnO2-np,,Unknown,,Spin-coating,Unknown,Unknown,,,,Unknown,,Unknown,Unknown,,Unknown,Unknown,,Unknown,Unknown,Unknown,Unknown,Unknown,Unknown,Unknown,,Unknown,,,False,False,False,False,True,False,3.0,True,False,Cs; FA; MA,0.15; 0.76; 0.09,Pb,1,Br; I,0.03; 2.97,,CsFAMAPbBrI,,False,False,Cl,,,1.599,False,,782.0,2.0,Spin-coating >> Spin-coating,Liquid >> Liquid,N2 >> N2,,,,DMF; DMSO >> IPA,95; 5 >> 1,Unknown,Unknown,,Unknown,Unknown,,Unknown,Unknown,Unknown,Unknown,False,Unknown,,Unknown,,,70.0 | 150.0,1.0 | 15.0,Unknown,,,False,,Unknown,Unknown,Unknown,,,Unknown,Unknown,,,Spiro-MeOTAD,,Li-TFSI; TBP,,Spin-coating,Unknown,Unknown,,,,Unknown,,Unknown,Unknown,,Unknown,Unknown,,Unknown,Unknown,Unknown,Unknown,Unknown,Unknown,Unknown,Unknown,Unknown,,,Au,30.0,,,Evaporation,Unknown,Unknown,,,,Unknown,,Unknown,Unknown,,Unknown,Unknown,,Unknown,Unknown,Unknown,Unknown,Unknown,Unknown,Unknown,Unknown,Unknown,,,False,,Unknown,,,,Unknown,Unknown,Unknown,,,,Unknown,,Unknown,Unknown,,Unknown,Unknown,,Unknown,Unknown,Unknown,Unknown,Unknown,Unknown,Unknown,Unknown,Unknown,,,False,,Unknown,,,,Unknown,Unknown,Unknown,,,,Unknown,,Unknown,Unknown,,Unknown,Unknown,,Unknown,Unknown,Unknown,Unknown,Unknown,Unknown,Unknown,Unknown,Unknown,,,False,Unknown,Unknown,Unknown,,,16.46,114
Cs0.15((NH2)2CH)0.85Pb0.375Sn0.625I3,SLG | ITO | PEDOT:PSS | Perovskite | C60 | BCP | Ag,,0.1,0.0,pin,False,,False,,nan; nan,,False,0.0,,,False,SLG | ITO,,,,,Unknown,,,,C60 | BCP,40.0 | 8.0,Unknown,,Evaporation | Evaporation,Unknown,Unknown,,,,Unknown,,Unknown,Unknown,,Unknown,Unknown,,Unknown,Unknown,Unknown,Unknown,Unknown,Unknown,Unknown,,Unknown,,,False,False,False,False,True,False,3.0,True,False,Cs; FA,0.15; 0.85,Pb; Sn,0.375; 0.625,I,3,,CsFAPbSnI,,False,False,SnF2,0.125,,1.24,False,,,1.0,Spin-coating,Liquid,N2,,,,DMF; DMSO,4; 1,Unknown,Unknown,,Unknown,Unknown,,Unknown,Unknown,Unknown,Unknown,True,Anisole,,Unknown,,,70.0,15.0,Unknown,,,False,,Unknown,Unknown,Unknown,,,Unknown,Unknown,,,PEDOT:PSS,,,,Spin-coating,Unknown,Unknown,,,,Unknown,,Unknown,Unknown,,Unknown,Unknown,,Unknown,Unknown,Unknown,Unknown,Unknown,Unknown,Unknown,Unknown,Unknown,,,Ag,130.0,,,Evaporation,Unknown,Unknown,,,,Unknown,,Unknown,Unknown,,Unknown,Unknown,,Unknown,Unknown,Unknown,Unknown,Unknown,Unknown,Unknown,Unknown,Unknown,,,False,,Unknown,,,,Unknown,Unknown,Unknown,,,,Unknown,,Unknown,Unknown,,Unknown,Unknown,,Unknown,Unknown,Unknown,Unknown,Unknown,Unknown,Unknown,Unknown,Unknown,,,False,,Unknown,,,,Unknown,Unknown,Unknown,,,,Unknown,,Unknown,Unknown,,Unknown,Unknown,,Unknown,Unknown,Unknown,Unknown,Unknown,Unknown,Unknown,Unknown,Unknown,,,False,Unknown,Unknown,Unknown,,,13.5,115
Cs0.15((NH2)2CH)0.85PbBr0.12I2.88,SLG | ITO | NiO-c | CuGaO2 | Perovskite | PCBM-60 | BCP | Ag,,0.09,0.0,pin,False,,False,,nan; nan,,False,0.0,,,False,SLG | FTO,,,,,Unknown,,,,PCBM-60 | BCP,60.0 | 7.0,Unknown,,Spin-coating | Spin-coating,Unknown,Unknown,,,,Unknown,,Unknown,Unknown,,Unknown,Unknown,,Unknown,Unknown,Unknown,Unknown,Unknown,Unknown,Unknown,,Unknown,,,False,False,False,False,True,False,3.0,True,False,Cs; FA,0.15; 0.85,Pb,1,Br; I,0.12; 2.88,PbI2,CsFAPbBrI,,False,False,,,600.0,1.6,False,,776.0,1.0,Spin-coating,Liquid,N2,,,,DMF; DMSO,4; 1,Unknown,Unknown,,Unknown,Unknown,,Unknown,Unknown,Unknown,Unknown,True,Anisole,,Unknown,,,100,20.0,Unknown,,,False,,Unknown,Unknown,Unknown,,,Unknown,Unknown,,,NiO-c | CuGaO2,7.0 | 115.0,Unknown | Zn,,E-beam evaporation | Spin-coating,Unknown,Unknown,,,,Unknown,,Unknown,Unknown,,Unknown,Unknown,,Unknown,Unknown,Unknown,Unknown,Unknown,Unknown,Unknown,Unknown,Unknown,,,Ag,100.0,,,Evaporation,Unknown,Unknown,,,,Unknown,,Unknown,Unknown,,Unknown,Unknown,,Unknown,Unknown,Unknown,Unknown,Unknown,Unknown,Unknown,Unknown,Unknown,,,False,,Unknown,,,,Unknown,Unknown,Unknown,,,,Unknown,,Unknown,Unknown,,Unknown,Unknown,,Unknown,Unknown,Unknown,Unknown,Unknown,Unknown,Unknown,Unknown,Unknown,,,False,,Unknown,,,,Unknown,Unknown,Unknown,,,,Unknown,,Unknown,Unknown,,Unknown,Unknown,,Unknown,Unknown,Unknown,Unknown,Unknown,Unknown,Unknown,Unknown,Unknown,,,False,Unknown,Unknown,Unknown,,,19.57,116
Cs0.15((NH2)2CH)0.85PbBr0.15I2.85,SLG | FTO | TiO2-c | Perovskite | Spiro-MeOTAD | Ag,,0.09,0.0,nip,False,,False,,nan; nan,,False,0.0,,,False,SLG | FTO,,,,,Unknown,,,,TiO2-c,,TiCl4,,Spin-coating,Unknown,Unknown,,,,Unknown,,Unknown,Unknown,,Unknown,Unknown,,Unknown,Unknown,Unknown,Unknown,Unknown,Unknown,Unknown,,Unknown,,,False,False,False,False,True,False,3.0,True,False,Cs; FA,0.15; 0.85,Pb,1,Br; I,0.15; 2.85,PbI2; PbBr2,CsFAPbBrI,,False,False,,,400.0,1.55,False,,,3.0,Evaporation >> Evaporation >> Gas reaction,Gas >> Gas >> Gas,Vacuum >> Vacuum >> FAI; Vacuum,,,,none >> none >> none,1 >> 1 >> 1,Unknown,Unknown,,Unknown,Unknown,,Unknown,Unknown,Unknown,Unknown,False,Unknown,,Unknown,,,Unknown >> Unknown >> 130.0,Unknown >> Unknown >> 30.0,Unknown,,,False,,Unknown,Unknown,Unknown,Washed with IPA,,Unknown,Unknown,,,Spiro-MeOTAD,,Li-TFSI; TBP,,Spin-coating,Unknown,Unknown,,,,Unknown,,Unknown,Unknown,,Unknown,Unknown,,Unknown,Unknown,Unknown,Unknown,Unknown,Unknown,Unknown,Unknown,Unknown,,,Ag,120.0,,,Evaporation,Unknown,Unknown,,,,Unknown,,Unknown,Unknown,,Unknown,Unknown,,Unknown,Unknown,Unknown,Unknown,Unknown,Unknown,Unknown,Unknown,Unknown,,,False,,Unknown,,,,Unknown,Unknown,Unknown,,,,Unknown,,Unknown,Unknown,,Unknown,Unknown,,Unknown,Unknown,Unknown,Unknown,Unknown,Unknown,Unknown,Unknown,Unknown,,,False,,Unknown,,,,Unknown,Unknown,Unknown,,,,Unknown,,Unknown,Unknown,,Unknown,Unknown,,Unknown,Unknown,Unknown,Unknown,Unknown,Unknown,Unknown,Unknown,Unknown,,,False,Unknown,Unknown,Unknown,,,18.22,117
Cs0.15((NH2)2CH)0.85PbBr0.3I2.7,SLG | FTO | SnO2-c | C60 | Perovskite | Spiro-MeOTAD | Ag,,0.092,0.0,nip,False,,False,,nan; nan,,False,0.0,,,False,SLG | FTO,,,,,Unknown,,,,SnO2-c | C60,,Unknown,,Spin-coating | Spin-coating,Unknown,Unknown,,,,Unknown,,Unknown,Unknown,,Unknown,Unknown,,Unknown,Unknown,Unknown,Unknown,Unknown,Unknown,Unknown,,Unknown,,,False,False,False,False,True,False,3.0,True,False,Cs; FA,0.15; 0.85,Pb,1,Br; I,0.3; 2.7,PbI2; PbBr2,CsFAPbBrI,,False,False,,,,1.55,False,,,1.0,Spin-coating,Liquid,Unknown,,,,DMF; DMSO,9; 1,Unknown,Unknown,,Unknown,Unknown,,Unknown,Unknown,Unknown,Unknown,True,N2,,Unknown,,,100.0,60.0,Unknown,,,False,,Unknown,Unknown,Unknown,,,Unknown,Unknown,,,Spiro-MeOTAD,,Li-TFSI; TBP,,Spin-coating,Unknown,Unknown,,,,Unknown,,Unknown,Unknown,,Unknown,Unknown,,Unknown,Unknown,Unknown,Unknown,Unknown,Unknown,Unknown,Unknown,Unknown,,,Ag,100.0,,,Evaporation,Unknown,Unknown,,,,Unknown,,Unknown,Unknown,,Unknown,Unknown,,Unknown,Unknown,Unknown,Unknown,Unknown,Unknown,Unknown,Unknown,Unknown,,,False,,Unknown,,,,Unknown,Unknown,Unknown,,,,Unknown,,Unknown,Unknown,,Unknown,Unknown,,Unknown,Unknown,Unknown,Unknown,Unknown,Unknown,Unknown,Unknown,Unknown,,,False,,Unknown,,,,Unknown,Unknown,Unknown,,,,Unknown,,Unknown,Unknown,,Unknown,Unknown,,Unknown,Unknown,Unknown,Unknown,Unknown,Unknown,Unknown,Unknown,Unknown,,,False,Unknown,Unknown,Unknown,,,6.9,118
Cs0.15((NH2)2CH)0.85PbBr0.45I2.55,SLG | FTO | NiMgLiO | Perovskite | PCBM-60 | BCP | Ag,,0.09,0.0,pin,False,,False,,nan; nan,,False,0.0,,,False,SLG | FTO,,,,,Unknown,,,,PCBM-60 | BCP,,Unknown,,Spin-coating | Evaporation,Unknown,Unknown,,,,Unknown,,Unknown,Unknown,,Unknown,Unknown,,Unknown,Unknown,Unknown,Unknown,Unknown,Unknown,Unknown,,Unknown,,,False,False,False,False,True,False,3.0,True,False,Cs; FA,0.15; 0.85,Pb,1,Br; I,0.45; 2.55,Stoichiometric,CsFAPbBrI,,False,False,Undoped,,,1.48,False,Composition,,1.0,Spin-coating,Liquid,N2,,,,DMF; DMSO,4; 1,Unknown,Unknown,,Unknown,Unknown,,Unknown,Unknown,Unknown,Unknown,True,Unknown,,Unknown,,,150,Unknown,Unknown,,,False,,Unknown,Unknown,Unknown,,,Unknown,Unknown,,,NiMgLiO,,,,Spray-pyrolys,Unknown,Unknown,,,,Unknown,,Unknown,Unknown,,Unknown,Unknown,,Unknown,Unknown,Unknown,Unknown,Unknown,Unknown,Unknown,Unknown,Unknown,,,Ag,5.0 | 90.0,,,Evaporation,Unknown,Unknown,,,,Unknown,,Unknown,Unknown,,Unknown,Unknown,,Unknown,Unknown,Unknown,Unknown,Unknown,Unknown,Unknown,Unknown,Unknown,,,False,,Unknown,,,,Unknown,Unknown,Unknown,,,,Unknown,,Unknown,Unknown,,Unknown,Unknown,,Unknown,Unknown,Unknown,Unknown,Unknown,Unknown,Unknown,Unknown,Unknown,,,False,,Unknown,,,,Unknown,Unknown,Unknown,,,,Unknown,,Unknown,Unknown,,Unknown,Unknown,,Unknown,Unknown,Unknown,Unknown,Unknown,Unknown,Unknown,Unknown,Unknown,,,False,Unknown,Unknown,Unknown,,,17.42,119
Cs0.15((NH2)2CH)0.85PbBr0.81I2.19,SLG | FTO | TiO2-c | Perovskite | Spiro-MeOTAD | Au,,0.05,0.0,nip,False,,False,,nan; nan,,False,0.0,,,False,SLG | FTO,,,,,Unknown,,,,TiO2-c,,Unknown,,Spin-coating,Unknown,Unknown,,,,Unknown,,Unknown,Unknown,,Unknown,Unknown,,Unknown,Unknown,Unknown,Unknown,Unknown,Unknown,Unknown,,Unknown,,,False,False,False,False,True,False,3.0,True,False,Cs; FA,0.15; 0.85,Pb,1,Br; I,0.81; 2.19,,CsFAPbBrI,,False,False,,,,1.72,False,,,1.0,Spin-coating,Liquid,Unknown,,,,DMF; DMSO,9; 1,Unknown,Unknown,,Unknown,Unknown,,Unknown,Unknown,Unknown,Unknown,True,Chlorobenzene,,Unknown,,,140.0,11.0,Unknown,,,False,,Unknown,Unknown,Unknown,,,Unknown,Unknown,,,Spiro-MeOTAD,,Li-TFSI; TBP,,Spin-coating,Unknown,Unknown,,,,Unknown,,Unknown,Unknown,,Unknown,Unknown,,Unknown,Unknown,Unknown,Unknown,Unknown,Unknown,Unknown,Unknown,Unknown,,,Au,100.0,,,Evaporation,Unknown,Unknown,,,,Unknown,,Unknown,Unknown,,Unknown,Unknown,,Unknown,Unknown,Unknown,Unknown,Unknown,Unknown,Unknown,Unknown,Unknown,,,False,,Unknown,,,,Unknown,Unknown,Unknown,,,,Unknown,,Unknown,Unknown,,Unknown,Unknown,,Unknown,Unknown,Unknown,Unknown,Unknown,Unknown,Unknown,Unknown,Unknown,,,False,,Unknown,,,,Unknown,Unknown,Unknown,,,,Unknown,,Unknown,Unknown,,Unknown,Unknown,,Unknown,Unknown,Unknown,Unknown,Unknown,Unknown,Unknown,Unknown,Unknown,,,False,Unknown,Unknown,Unknown,,,14.0,120
Cs0.15((NH2)2CH)0.85PbBr0.87I2.13,SLG | ITO | SnO2-np | Perovskite | Spiro-MeOTAD | MoOx | ITO | MgF2,,0.13,0.0,nip,False,,True,,nan; nan,,False,0.0,4.0,,False,SLG | ITO,,,,,Unknown,,,,SnO2-np,,Unknown,,Spin-coating,Unknown,Unknown,,,,Unknown,,Unknown,Unknown,,Unknown,Unknown,,Unknown,Unknown,Unknown,Unknown,Unknown,Unknown,Unknown,,Unknown,,,False,False,False,False,True,False,3.0,True,False,Cs; FA,0.15; 0.85,Pb,1,Br; I,0.87; 2.13,,CsFAPbBrI,,False,False,,,,1.72,False,,720.0,1.0,Spin-coating,Liquid,Air,,,,DMF; DMSO; GBL,1; 1; 3,Unknown,Unknown,,Unknown,Unknown,,Unknown,Unknown,Unknown,Unknown,True,Toluene,,Unknown,,,100.0,30.0,Unknown,,,False,,Unknown,Unknown,Unknown,,,Unknown,Unknown,,,Spiro-MeOTAD,,,,Spin-coating,Unknown,Unknown,,,,Unknown,,Unknown,Unknown,,Unknown,Unknown,,Unknown,Unknown,Unknown,Unknown,Unknown,Unknown,Unknown,Unknown,Unknown,,,MoOx | ITO | MgF2,10.0 | 100.0 | 200.0,,,Evaporation | Magnetron sputtering | E-beam evaporation,Unknown,Unknown,,,,Unknown,,Unknown,Unknown,,Unknown,Unknown,,Unknown,Unknown,Unknown,Unknown,Unknown,Unknown,Unknown,Unknown,Unknown,,,False,,Unknown,,,,Unknown,Unknown,Unknown,,,,Unknown,,Unknown,Unknown,,Unknown,Unknown,,Unknown,Unknown,Unknown,Unknown,Unknown,Unknown,Unknown,Unknown,Unknown,,,True,Antireflection,MgF2,,,,Unknown,Unknown,Unknown,,,,Unknown,,Unknown,Unknown,,Unknown,Unknown,,Unknown,Unknown,Unknown,Unknown,Unknown,Unknown,Unknown,Unknown,Unknown,,,False,Unknown,Unknown,Unknown,,,11.7,121
