Repository: AI-and-Semiconductor-Technology-Lab/data

File: data2/1p1_to_1p8.csv (part 5 of 16)
Cs0.15((NH2)2CH)0.85PbBr0.9I2.1,SLG | FTO | TiO2-np | PCBM-60 | Perovskite | Spiro-MeOTAD | Au,,0.16,0.0,nip,False,,False,,nan; nan,,False,0.0,,,False,SLG | FTO,,,,,Unknown,,,,TiO2-np | PCBM-60,45.0 | 10.0,Unknown,,Spin-coating | Spin-coating,Unknown,Unknown,,,,Unknown,,Unknown,Unknown,,Unknown,Unknown,,Unknown,Unknown,Unknown,Unknown,Unknown,Unknown,Unknown,,Unknown,,,False,False,False,False,True,False,3.0,True,False,Cs; FA,0.15; 0.85,Pb,1,Br; I,0.9; 2.1,,CsFAPbBrI,,False,False,Undoped,,,1.72,False,,,1.0,Spin-coating,Liquid,N2,,,,DMF; DMSO,4; 1,Unknown,Unknown,,Unknown,Unknown,,Unknown,Unknown,Unknown,Unknown,True,Chlorobenzene,,Unknown,,,100,60.0,Unknown,,,False,,Unknown,Unknown,Unknown,,,Unknown,Unknown,,,Spiro-MeOTAD,150.0,Li-TFSI; TBP,,Spin-coating,Unknown,Unknown,,,,Unknown,,Unknown,Unknown,,Unknown,Unknown,,Unknown,Unknown,Unknown,Unknown,Unknown,Unknown,Unknown,Unknown,Unknown,,,Au,100.0,,,Evaporation,Unknown,Unknown,,,,Unknown,,Unknown,Unknown,,Unknown,Unknown,,Unknown,Unknown,Unknown,Unknown,Unknown,Unknown,Unknown,Unknown,Unknown,,,False,,Unknown,,,,Unknown,Unknown,Unknown,,,,Unknown,,Unknown,Unknown,,Unknown,Unknown,,Unknown,Unknown,Unknown,Unknown,Unknown,Unknown,Unknown,Unknown,Unknown,,,False,,Unknown,,,,Unknown,Unknown,Unknown,,,,Unknown,,Unknown,Unknown,,Unknown,Unknown,,Unknown,Unknown,Unknown,Unknown,Unknown,Unknown,Unknown,Unknown,Unknown,,,False,Unknown,Unknown,Unknown,,,15.7,122
Cs0.15((NH2)2CH)0.85PbI3,SLG | FTO | TiO2-c | Perovskite | Spiro-MeOTAD | Ag,0.04,0.12,0.0,nip,False,,False,,nan; nan,,False,0.0,,,False,SLG | FTO,,,,,Unknown,,,,TiO2-c,30.0,Unknown,,Spin-coating,Unknown,Unknown,,,,Unknown,,Unknown,Unknown,tetraamminezinc(II) hydroxide,Unknown,Unknown,,Unknown,Unknown,Unknown,Unknown,Unknown,Unknown,Unknown,,Unknown,,,False,False,False,False,True,False,3.0,True,False,Cs; FA,0.15; 0.85,Pb,1,I,3,Stoichiometric,CsFAPbI,Solution composition,False,False,Undoped,,250.0,1.54,False,Absorption Tauc-plot,798.0,2.0,Spin-coating >> Gas reaction,Liquid >> Gas,Unknown >> FAI,1 atm,1 atm,,DMF; DMSO >> none,4; 1 >> 1,Unknown,Unknown,CsI; FAI; PbI2,Unknown,Unknown,0.15 M; 0.85 M; 1 M,Unknown,Unknown,Unknown,Unknown,False,Unknown,1,Unknown,,,100.0 >> 185.0,30.0 >> 30.0,Unknown,,,False,,Unknown,Unknown,Unknown,Washed with IPA,,Unknown,Unknown,,,Spiro-MeOTAD,125.0,Li-TFSI; TBP,9.1 mg/ml; 28.8 µl/ml,Spin-coating,Unknown,Unknown,1 atm,1 atm,,Unknown,,Unknown,Unknown,Li-TFSI; Spiro-MeOTAD; TBP,Unknown,Unknown,9.1 mg/ml; 72.3 mg/ml; 28.8 µl/ml,Unknown,Unknown,Unknown,Unknown,Unknown,Unknown,Unknown,Unknown,Unknown,,,Ag,100.0,Undoped,,Evaporation,Unknown,Unknown,,,,Unknown,,Unknown,Unknown,,Unknown,Unknown,,Unknown,Unknown,Unknown,Unknown,Unknown,Unknown,Unknown,Unknown,Unknown,,,False,,Unknown,,,,Unknown,Unknown,Unknown,,,,Unknown,,Unknown,Unknown,,Unknown,Unknown,,Unknown,Unknown,Unknown,Unknown,Unknown,Unknown,Unknown,Unknown,Unknown,,,False,,Unknown,,,,Unknown,Unknown,Unknown,,,,Unknown,,Unknown,Unknown,,Unknown,Unknown,,Unknown,Unknown,Unknown,Unknown,Unknown,Unknown,Unknown,Unknown,Unknown,,,False,Unknown,Unknown,Unknown,,,12.35,124
Cs0.15(CH3NH3)0.85PbBr0.45I2.55,SLG | ITO | PEDOT:PSS | Perovskite | PCBM-60 | BCP | Ag,,0.1,0.0,pin,False,,False,,nan; nan,,False,0.0,,,False,SLG | ITO,,,,,Unknown,,,,PCBM-60 | BCP,,Unknown,,Spin-coating | Evaporation,Unknown,Unknown,,,,Unknown,,Unknown,Unknown,,Unknown,Unknown,,Unknown,Unknown,Unknown,Unknown,Unknown,Unknown,Unknown,,Unknown,,,False,False,False,False,True,False,3.0,True,False,Cs; MA,0.15; 0.85,Pb,1,Br; I,0.45; 2.55,,CsMAPbBrI,,False,False,,,,1.66,False,,732.0,1.0,Spin-coating,Liquid,Ar,,,,DMF,1,Unknown,Unknown,,Unknown,Unknown,,Unknown,Unknown,Unknown,Unknown,True,Chlorobenzene,,Unknown,,,100.0,10.0,Unknown,,,False,,Unknown,Unknown,Unknown,,,Unknown,Unknown,,,PEDOT:PSS,,,,Spin-coating,Unknown,Unknown,,,,Unknown,,Unknown,Unknown,,Unknown,Unknown,,Unknown,Unknown,Unknown,Unknown,Unknown,Unknown,Unknown,Unknown,Unknown,,,Ag,100.0,,,Evaporation,Unknown,Unknown,,,,Unknown,,Unknown,Unknown,,Unknown,Unknown,,Unknown,Unknown,Unknown,Unknown,Unknown,Unknown,Unknown,Unknown,Unknown,,,False,,Unknown,,,,Unknown,Unknown,Unknown,,,,Unknown,,Unknown,Unknown,,Unknown,Unknown,,Unknown,Unknown,Unknown,Unknown,Unknown,Unknown,Unknown,Unknown,Unknown,,,False,,Unknown,,,,Unknown,Unknown,Unknown,,,,Unknown,,Unknown,Unknown,,Unknown,Unknown,,Unknown,Unknown,Unknown,Unknown,Unknown,Unknown,Unknown,Unknown,Unknown,,,True,UV-curable epoxy,Unknown,Unknown,,,12.47,125
Cs0.15(CH3NH3)0.85PbI3,SLG | ITO | PEDOT:PSS | Perovskite | PCBM-60 | BCP | Ag,,0.1,0.0,pin,False,,False,,nan; nan,,False,0.0,,,False,SLG | ITO,,,,,Unknown,,,,PCBM-60 | BCP,,Unknown,,Spin-coating | Evaporation,Unknown,Unknown,,,,Unknown,,Unknown,Unknown,,Unknown,Unknown,,Unknown,Unknown,Unknown,Unknown,Unknown,Unknown,Unknown,,Unknown,,,False,False,False,False,True,False,3.0,True,False,Cs; MA,0.15; 0.85,Pb,1,I,3,,CsMAPbI,,False,False,,,,1.59,False,,760.0,1.0,Spin-coating,Liquid,Ar,,,,DMF,1,Unknown,Unknown,,Unknown,Unknown,,Unknown,Unknown,Unknown,Unknown,True,Chlorobenzene,,Unknown,,,100.0,10.0,Unknown,,,False,,Unknown,Unknown,Unknown,,,Unknown,Unknown,,,PEDOT:PSS,,,,Spin-coating,Unknown,Unknown,,,,Unknown,,Unknown,Unknown,,Unknown,Unknown,,Unknown,Unknown,Unknown,Unknown,Unknown,Unknown,Unknown,Unknown,Unknown,,,Ag,100.0,,,Evaporation,Unknown,Unknown,,,,Unknown,,Unknown,Unknown,,Unknown,Unknown,,Unknown,Unknown,Unknown,Unknown,Unknown,Unknown,Unknown,Unknown,Unknown,,,False,,Unknown,,,,Unknown,Unknown,Unknown,,,,Unknown,,Unknown,Unknown,,Unknown,Unknown,,Unknown,Unknown,Unknown,Unknown,Unknown,Unknown,Unknown,Unknown,Unknown,,,False,,Unknown,,,,Unknown,Unknown,Unknown,,,,Unknown,,Unknown,Unknown,,Unknown,Unknown,,Unknown,Unknown,Unknown,Unknown,Unknown,Unknown,Unknown,Unknown,Unknown,,,True,UV-curable epoxy,Unknown,Unknown,,,12.44,127
Cs0.17((NH2)2CH)0.75(CH3NH3)0.08PbBr0.39I2.61,SLG | ITO | NiO-np | Perovskite | PCBM-60 | BCP | Ag,,0.0464,0.0,pin,False,,False,,nan; nan,,False,0.0,,,False,SLG | ITO,,,AMG-Tech,Unknown,Commercial | Commercial,,Unknown,UV-Ozone,PCBM-60 | BCP,nan | 3.0,Undoped | Undoped,,Spin-coating | Evaporation,Liquid | Gas,Unknown,,,,Dichlorobenzene | none,1 | nan,Unknown,Unknown,PCBM-60 | BCP,Unknown,Unknown,20 mg/ml | nan,Unknown,Unknown,Unknown,Unknown,Unknown,Unknown,Unknown,,Unknown,,,False,False,False,False,True,False,3.0,True,False,Cs; FA; MA,0.17; 0.75; 0.08,Pb,1,Br; I,0.39; 2.61,Stoichiometric,CsFAMAPbBrI,Literature,False,False,Undoped,,,1.61,False,Literature,780.0,1.0,Spin-coating,Liquid,N2,,,,DMF; DMSO,4; 1,Unknown,Unknown,CsI; FAI; MABr; PbBr2; PbI2,Unknown,Unknown,66 mg/ml; 187 mg/ml; 12 mg/ml; 80 mg/ml; 568 mg/ml; nan,Unknown,Unknown,Unknown,Unknown,True,Chlorobenzene,1.0,400.0,Undoped,,100,10.0,Unknown,,,False,,Unknown,Unknown,Unknown,,,Unknown,Unknown,,,NiO-np,,,,Spin-coating,Liquid,Air,,,,Ethanol,1,Unknown,Unknown,NiO-np,1-Material,Unknown,2.5 wt%,Unknown,Unknown,Unknown,Unknown,350,30.0,Unknown,Unknown,Unknown,,,Ag,100.0,Undoped,,Evaporation,Gas,Vacuum,0.000001 Torr,,,none,,Unknown,Unknown,Ag,Unknown,Unknown,,Unknown,Unknown,Unknown,Unknown,Unknown,Unknown,Unknown,Unknown,Unknown,,,False,,Unknown,,,,Unknown,Unknown,Unknown,,,,Unknown,,Unknown,Unknown,,Unknown,Unknown,,Unknown,Unknown,Unknown,Unknown,Unknown,Unknown,Unknown,Unknown,Unknown,,,False,,Unknown,,,,Unknown,Unknown,Unknown,,,,Unknown,,Unknown,Unknown,,Unknown,Unknown,,Unknown,Unknown,Unknown,Unknown,Unknown,Unknown,Unknown,Unknown,Unknown,,,False,Unknown,Unknown,Unknown,,,11.57,131
Cs0.17((NH2)2CH)0.83Pb0.3Sn0.7I3,SLG | FTO | PTAA | PFN | Perovskite | PCBM-60 | BCP | Ag,0.0919,0.0919,0.0,pin,False,,False,,nan; nan,,False,0.0,,,False,SLG | FTO,,,,TEC15,Unknown,,,,PCBM-60 | BCP,20.0 | nan,Undoped,,Spin-coating | Spin-coating,Unknown,N2,,,,Chlorobenzene; DCB | IPA,3; 1 | 1,Unknown,Unknown,,Unknown,Unknown,20 mg/ml | 0.5 mg/ml,Unknown,Unknown,Unknown,Unknown,90 | Unknown,5.0 | 0.0,Unknown,,Unknown,,,False,False,False,False,True,False,3.0,True,False,Cs; FA,0.17; 0.83,Pb; Sn,0.3; 0.7,I,3,,CsFAPbSnI,,False,False,Pb(SCN)2; SnF2,6 mol%; 10 mol%,,1.25,False,,,1.0,Spin-coating,Liquid,N2,,,,DMF; DMSO,4; 1,Unknown,Unknown,,Unknown,Unknown,,Unknown,Unknown,Unknown,Unknown,True,Anisole >> N2,,Unknown,,,120,30.0,Unknown,,,False,,Unknown,Unknown,Unknown,,,Unknown,Unknown,,,PTAA | PFN,15.0 | nan,Undoped | glacial acetic acid,nan | 2 uL/mL,Spin-coating | Spin-coating,Liquid | Liquid,Unknown,,,,Toluene | Methanol,,Unknown,Unknown,,Unknown,Unknown,1 mg/ml | 0.1 mg/ml,Unknown,Unknown,Unknown,Unknown,Unknown,Unknown,Unknown,Unknown,Unknown,,,Ag,150.0,,,Evaporation,Unknown,Unknown,,,,Unknown,,Unknown,Unknown,,Unknown,Unknown,,Unknown,Unknown,Unknown,Unknown,Unknown,Unknown,Unknown,Unknown,Unknown,,,False,,Unknown,,,,Unknown,Unknown,Unknown,,,,Unknown,,Unknown,Unknown,,Unknown,Unknown,,Unknown,Unknown,Unknown,Unknown,Unknown,Unknown,Unknown,Unknown,Unknown,,,False,,Unknown,,,,Unknown,Unknown,Unknown,,,,Unknown,,Unknown,Unknown,,Unknown,Unknown,,Unknown,Unknown,Unknown,Unknown,Unknown,Unknown,Unknown,Unknown,Unknown,,,False,Unknown,Unknown,Unknown,,,9.0,132
Cs0.17((NH2)2CH)0.83Pb0.4Sn0.6I3,SLG | FTO | PTAA | PFN | Perovskite | PCBM-60 | BCP | Ag,0.0919,0.0919,0.0,pin,False,,False,,nan; nan,,False,0.0,,,False,SLG | FTO,,,,TEC15,Unknown,,,,PCBM-60 | BCP,20.0 | nan,Undoped,,Spin-coating | Spin-coating,Unknown,N2,,,,Chlorobenzene; DCB | IPA,3; 1 | 1,Unknown,Unknown,,Unknown,Unknown,20 mg/ml | 0.5 mg/ml,Unknown,Unknown,Unknown,Unknown,90 | Unknown,5.0 | 0.0,Unknown,,Unknown,,,False,False,False,False,True,False,3.0,True,False,Cs; FA,0.17; 0.83,Pb; Sn,0.4; 0.6,I,3,,CsFAPbSnI,,False,False,Pb(SCN)2; SnF2,6 mol%; 10 mol%,,1.25,False,,,1.0,Spin-coating,Liquid,N2,,,,DMF; DMSO,4; 1,Unknown,Unknown,,Unknown,Unknown,,Unknown,Unknown,Unknown,Unknown,True,Anisole >> N2,,Unknown,,,120,30.0,Unknown,,,False,,Unknown,Unknown,Unknown,,,Unknown,Unknown,,,PTAA | PFN,15.0 | nan,Undoped | glacial acetic acid,nan | 2 uL/mL,Spin-coating | Spin-coating,Liquid | Liquid,Unknown,,,,Toluene | Methanol,,Unknown,Unknown,,Unknown,Unknown,1 mg/ml | 0.1 mg/ml,Unknown,Unknown,Unknown,Unknown,Unknown,Unknown,Unknown,Unknown,Unknown,,,Ag,150.0,,,Evaporation,Unknown,Unknown,,,,Unknown,,Unknown,Unknown,,Unknown,Unknown,,Unknown,Unknown,Unknown,Unknown,Unknown,Unknown,Unknown,Unknown,Unknown,,,False,,Unknown,,,,Unknown,Unknown,Unknown,,,,Unknown,,Unknown,Unknown,,Unknown,Unknown,,Unknown,Unknown,Unknown,Unknown,Unknown,Unknown,Unknown,Unknown,Unknown,,,False,,Unknown,,,,Unknown,Unknown,Unknown,,,,Unknown,,Unknown,Unknown,,Unknown,Unknown,,Unknown,Unknown,Unknown,Unknown,Unknown,Unknown,Unknown,Unknown,Unknown,,,False,Unknown,Unknown,Unknown,,,10.5,133
Cs0.17((NH2)2CH)0.83Pb0.5Sn0.5I3,SLG | FTO | PTAA | PFN | Perovskite | PCBM-60 | BCP | Ag,0.0919,0.0919,0.0,pin,False,,False,,nan; nan,,False,0.0,,,False,SLG | FTO,,,,TEC15,Unknown,,,,PCBM-60 | BCP,20.0 | nan,Undoped,,Spin-coating | Spin-coating,Unknown,N2,,,,Chlorobenzene; DCB | IPA,3; 1 | 1,Unknown,Unknown,,Unknown,Unknown,20 mg/ml | 0.5 mg/ml,Unknown,Unknown,Unknown,Unknown,90 | Unknown,5.0 | 0.0,Unknown,,Unknown,,,False,False,False,False,True,False,3.0,True,False,Cs; FA,0.17; 0.83,Pb; Sn,0.5; 0.5,I,3,,CsFAPbSnI,,False,False,Pb(SCN)2; SnF2,6 mol%; 10 mol%,,1.26,False,,,1.0,Spin-coating,Liquid,N2,,,,DMF; DMSO,4; 1,Unknown,Unknown,,Unknown,Unknown,,Unknown,Unknown,Unknown,Unknown,True,Anisole >> N2,,Unknown,,,120,30.0,Unknown,,,False,,Unknown,Unknown,Unknown,,,Unknown,Unknown,,,PTAA | PFN,15.0 | nan,Undoped | glacial acetic acid,nan | 2 uL/mL,Spin-coating | Spin-coating,Liquid | Liquid,Unknown,,,,Toluene | Methanol,,Unknown,Unknown,,Unknown,Unknown,1 mg/ml | 0.1 mg/ml,Unknown,Unknown,Unknown,Unknown,Unknown,Unknown,Unknown,Unknown,Unknown,,,Ag,150.0,,,Evaporation,Unknown,Unknown,,,,Unknown,,Unknown,Unknown,,Unknown,Unknown,,Unknown,Unknown,Unknown,Unknown,Unknown,Unknown,Unknown,Unknown,Unknown,,,False,,Unknown,,,,Unknown,Unknown,Unknown,,,,Unknown,,Unknown,Unknown,,Unknown,Unknown,,Unknown,Unknown,Unknown,Unknown,Unknown,Unknown,Unknown,Unknown,Unknown,,,False,,Unknown,,,,Unknown,Unknown,Unknown,,,,Unknown,,Unknown,Unknown,,Unknown,Unknown,,Unknown,Unknown,Unknown,Unknown,Unknown,Unknown,Unknown,Unknown,Unknown,,,False,Unknown,Unknown,Unknown,,,13.9,134
Cs0.17((NH2)2CH)0.83Pb0.6Sn0.4I3,SLG | FTO | PTAA | PFN | Perovskite | PCBM-60 | BCP | Ag,0.0919,0.0919,0.0,pin,False,,False,,nan; nan,,False,0.0,,,False,SLG | FTO,,,,TEC15,Unknown,,,,PCBM-60 | BCP,20.0 | nan,Undoped,,Spin-coating | Spin-coating,Unknown,N2,,,,Chlorobenzene; DCB | IPA,3; 1 | 1,Unknown,Unknown,,Unknown,Unknown,20 mg/ml | 0.5 mg/ml,Unknown,Unknown,Unknown,Unknown,90 | Unknown,5.0 | 0.0,Unknown,,Unknown,,,False,False,False,False,True,False,3.0,True,False,Cs; FA,0.17; 0.83,Pb; Sn,0.6; 0.4,I,3,,CsFAPbSnI,,False,False,Pb(SCN)2; SnF2,6 mol%; 10 mol%,,1.27,False,,,1.0,Spin-coating,Liquid,N2,,,,DMF; DMSO,4; 1,Unknown,Unknown,,Unknown,Unknown,,Unknown,Unknown,Unknown,Unknown,True,Anisole >> N2,,Unknown,,,120,30.0,Unknown,,,False,,Unknown,Unknown,Unknown,,,Unknown,Unknown,,,PTAA | PFN,15.0 | nan,Undoped | glacial acetic acid,nan | 2 uL/mL,Spin-coating | Spin-coating,Liquid | Liquid,Unknown,,,,Toluene | Methanol,,Unknown,Unknown,,Unknown,Unknown,1 mg/ml | 0.1 mg/ml,Unknown,Unknown,Unknown,Unknown,Unknown,Unknown,Unknown,Unknown,Unknown,,,Ag,150.0,,,Evaporation,Unknown,Unknown,,,,Unknown,,Unknown,Unknown,,Unknown,Unknown,,Unknown,Unknown,Unknown,Unknown,Unknown,Unknown,Unknown,Unknown,Unknown,,,False,,Unknown,,,,Unknown,Unknown,Unknown,,,,Unknown,,Unknown,Unknown,,Unknown,Unknown,,Unknown,Unknown,Unknown,Unknown,Unknown,Unknown,Unknown,Unknown,Unknown,,,False,,Unknown,,,,Unknown,Unknown,Unknown,,,,Unknown,,Unknown,Unknown,,Unknown,Unknown,,Unknown,Unknown,Unknown,Unknown,Unknown,Unknown,Unknown,Unknown,Unknown,,,False,Unknown,Unknown,Unknown,,,13.0,135
Cs0.17((NH2)2CH)0.83Pb0.7Sn0.3I3,SLG | FTO | PTAA | PFN | Perovskite | PCBM-60 | BCP | Ag,0.0919,0.0919,0.0,pin,False,,False,,nan; nan,,False,0.0,,,False,SLG | FTO,,,,TEC15,Unknown,,,,PCBM-60 | BCP,20.0 | nan,Undoped,,Spin-coating | Spin-coating,Unknown,N2,,,,Chlorobenzene; DCB | IPA,3; 1 | 1,Unknown,Unknown,,Unknown,Unknown,20 mg/ml | 0.5 mg/ml,Unknown,Unknown,Unknown,Unknown,90 | Unknown,5.0 | 0.0,Unknown,,Unknown,,,False,False,False,False,True,False,3.0,True,False,Cs; FA,0.17; 0.83,Pb; Sn,0.7; 0.3,I,3,,CsFAPbSnI,,False,False,Pb(SCN)2; SnF2,6 mol%; 10 mol%,,1.32,False,,,1.0,Spin-coating,Liquid,N2,,,,DMF; DMSO,4; 1,Unknown,Unknown,,Unknown,Unknown,,Unknown,Unknown,Unknown,Unknown,True,Anisole >> N2,,Unknown,,,120,30.0,Unknown,,,False,,Unknown,Unknown,Unknown,,,Unknown,Unknown,,,PTAA | PFN,15.0 | nan,Undoped | glacial acetic acid,nan | 2 uL/mL,Spin-coating | Spin-coating,Liquid | Liquid,Unknown,,,,Toluene | Methanol,,Unknown,Unknown,,Unknown,Unknown,1 mg/ml | 0.1 mg/ml,Unknown,Unknown,Unknown,Unknown,Unknown,Unknown,Unknown,Unknown,Unknown,,,Ag,150.0,,,Evaporation,Unknown,Unknown,,,,Unknown,,Unknown,Unknown,,Unknown,Unknown,,Unknown,Unknown,Unknown,Unknown,Unknown,Unknown,Unknown,Unknown,Unknown,,,False,,Unknown,,,,Unknown,Unknown,Unknown,,,,Unknown,,Unknown,Unknown,,Unknown,Unknown,,Unknown,Unknown,Unknown,Unknown,Unknown,Unknown,Unknown,Unknown,Unknown,,,False,,Unknown,,,,Unknown,Unknown,Unknown,,,,Unknown,,Unknown,Unknown,,Unknown,Unknown,,Unknown,Unknown,Unknown,Unknown,Unknown,Unknown,Unknown,Unknown,Unknown,,,False,Unknown,Unknown,Unknown,,,12.5,136
Cs0.17((NH2)2CH)0.83Pb0.8Sn0.2I3,SLG | FTO | PTAA | PFN | Perovskite | PCBM-60 | BCP | Ag,0.0919,0.0919,0.0,pin,False,,False,,nan; nan,,False,0.0,,,False,SLG | FTO,,,,TEC15,Unknown,,,,PCBM-60 | BCP,20.0 | nan,Undoped,,Spin-coating | Spin-coating,Unknown,N2,,,,Chlorobenzene; DCB | IPA,3; 1 | 1,Unknown,Unknown,,Unknown,Unknown,20 mg/ml | 0.5 mg/ml,Unknown,Unknown,Unknown,Unknown,90 | Unknown,5.0 | 0.0,Unknown,,Unknown,,,False,False,False,False,True,False,3.0,True,False,Cs; FA,0.17; 0.83,Pb; Sn,0.8; 0.2,I,3,,CsFAPbSnI,,False,False,Pb(SCN)2; SnF2,6 mol%; 10 mol%,,1.34,False,,,1.0,Spin-coating,Liquid,N2,,,,DMF; DMSO,4; 1,Unknown,Unknown,,Unknown,Unknown,,Unknown,Unknown,Unknown,Unknown,True,Anisole >> N2,,Unknown,,,120,30.0,Unknown,,,False,,Unknown,Unknown,Unknown,,,Unknown,Unknown,,,PTAA | PFN,15.0 | nan,Undoped | glacial acetic acid,nan | 2 uL/mL,Spin-coating | Spin-coating,Liquid | Liquid,Unknown,,,,Toluene | Methanol,,Unknown,Unknown,,Unknown,Unknown,1 mg/ml | 0.1 mg/ml,Unknown,Unknown,Unknown,Unknown,Unknown,Unknown,Unknown,Unknown,Unknown,,,Ag,150.0,,,Evaporation,Unknown,Unknown,,,,Unknown,,Unknown,Unknown,,Unknown,Unknown,,Unknown,Unknown,Unknown,Unknown,Unknown,Unknown,Unknown,Unknown,Unknown,,,False,,Unknown,,,,Unknown,Unknown,Unknown,,,,Unknown,,Unknown,Unknown,,Unknown,Unknown,,Unknown,Unknown,Unknown,Unknown,Unknown,Unknown,Unknown,Unknown,Unknown,,,False,,Unknown,,,,Unknown,Unknown,Unknown,,,,Unknown,,Unknown,Unknown,,Unknown,Unknown,,Unknown,Unknown,Unknown,Unknown,Unknown,Unknown,Unknown,Unknown,Unknown,,,False,Unknown,Unknown,Unknown,,,7.7,137
Cs0.17((NH2)2CH)0.83Pb0.95Sn0.05I3,SLG | FTO | PTAA | PFN | Perovskite | PCBM-60 | BCP | Ag,0.0919,0.0919,0.0,pin,False,,False,,nan; nan,,False,0.0,,,False,SLG | FTO,,,,TEC15,Unknown,,,,PCBM-60 | BCP,20.0 | nan,Undoped,,Spin-coating | Spin-coating,Unknown,N2,,,,Chlorobenzene; DCB | IPA,3; 1 | 1,Unknown,Unknown,,Unknown,Unknown,20 mg/ml | 0.5 mg/ml,Unknown,Unknown,Unknown,Unknown,90 | Unknown,5.0 | 0.0,Unknown,,Unknown,,,False,False,False,False,True,False,3.0,True,False,Cs; FA,0.17; 0.83,Pb; Sn,0.95; 0.05,I,3,,CsFAPbSnI,,False,False,Pb(SCN)2; SnF2,6 mol%; 10 mol%,,1.45,False,,,1.0,Spin-coating,Liquid,N2,,,,DMF; DMSO,4; 1,Unknown,Unknown,,Unknown,Unknown,,Unknown,Unknown,Unknown,Unknown,True,Anisole >> N2,,Unknown,,,120,30.0,Unknown,,,False,,Unknown,Unknown,Unknown,,,Unknown,Unknown,,,PTAA | PFN,15.0 | nan,Undoped | glacial acetic acid,nan | 2 uL/mL,Spin-coating | Spin-coating,Liquid | Liquid,Unknown,,,,Toluene | Methanol,,Unknown,Unknown,,Unknown,Unknown,1 mg/ml | 0.1 mg/ml,Unknown,Unknown,Unknown,Unknown,Unknown,Unknown,Unknown,Unknown,Unknown,,,Ag,150.0,,,Evaporation,Unknown,Unknown,,,,Unknown,,Unknown,Unknown,,Unknown,Unknown,,Unknown,Unknown,Unknown,Unknown,Unknown,Unknown,Unknown,Unknown,Unknown,,,False,,Unknown,,,,Unknown,Unknown,Unknown,,,,Unknown,,Unknown,Unknown,,Unknown,Unknown,,Unknown,Unknown,Unknown,Unknown,Unknown,Unknown,Unknown,Unknown,Unknown,,,False,,Unknown,,,,Unknown,Unknown,Unknown,,,,Unknown,,Unknown,Unknown,,Unknown,Unknown,,Unknown,Unknown,Unknown,Unknown,Unknown,Unknown,Unknown,Unknown,Unknown,,,False,Unknown,Unknown,Unknown,,,5.4,138
Cs0.17((NH2)2CH)0.83Pb0.98Sn0.02I3,SLG | FTO | PTAA | PFN | Perovskite | PCBM-60 | BCP | Ag,0.0919,0.0919,0.0,pin,False,,False,,nan; nan,,False,0.0,,,False,SLG | FTO,,,,TEC15,Unknown,,,,PCBM-60 | BCP,20.0 | nan,Undoped,,Spin-coating | Spin-coating,Unknown,N2,,,,Chlorobenzene; DCB | IPA,3; 1 | 1,Unknown,Unknown,,Unknown,Unknown,20 mg/ml | 0.5 mg/ml,Unknown,Unknown,Unknown,Unknown,90 | Unknown,5.0 | 0.0,Unknown,,Unknown,,,False,False,False,False,True,False,3.0,True,False,Cs; FA,0.17; 0.83,Pb; Sn,0.98; 0.02,I,3,,CsFAPbSnI,,False,False,Pb(SCN)2; SnF2,6 mol%; 10 mol%,,1.51,False,,,1.0,Spin-coating,Liquid,N2,,,,DMF; DMSO,4; 1,Unknown,Unknown,,Unknown,Unknown,,Unknown,Unknown,Unknown,Unknown,True,Anisole >> N2,,Unknown,,,120,30.0,Unknown,,,False,,Unknown,Unknown,Unknown,,,Unknown,Unknown,,,PTAA | PFN,15.0 | nan,Undoped | glacial acetic acid,nan | 2 uL/mL,Spin-coating | Spin-coating,Liquid | Liquid,Unknown,,,,Toluene | Methanol,,Unknown,Unknown,,Unknown,Unknown,1 mg/ml | 0.1 mg/ml,Unknown,Unknown,Unknown,Unknown,Unknown,Unknown,Unknown,Unknown,Unknown,,,Ag,150.0,,,Evaporation,Unknown,Unknown,,,,Unknown,,Unknown,Unknown,,Unknown,Unknown,,Unknown,Unknown,Unknown,Unknown,Unknown,Unknown,Unknown,Unknown,Unknown,,,False,,Unknown,,,,Unknown,Unknown,Unknown,,,,Unknown,,Unknown,Unknown,,Unknown,Unknown,,Unknown,Unknown,Unknown,Unknown,Unknown,Unknown,Unknown,Unknown,Unknown,,,False,,Unknown,,,,Unknown,Unknown,Unknown,,,,Unknown,,Unknown,Unknown,,Unknown,Unknown,,Unknown,Unknown,Unknown,Unknown,Unknown,Unknown,Unknown,Unknown,Unknown,,,False,Unknown,Unknown,Unknown,,,6.1,139
Cs0.17((NH2)2CH)0.83Pb0.995Sn0.005I3,SLG | FTO | PTAA | PFN | Perovskite | PCBM-60 | BCP | Ag,0.0919,0.0919,0.0,pin,False,,False,,nan; nan,,False,0.0,,,False,SLG | FTO,,,,TEC15,Unknown,,,,PCBM-60 | BCP,20.0 | nan,Undoped,,Spin-coating | Spin-coating,Unknown,N2,,,,Chlorobenzene; DCB | IPA,3; 1 | 1,Unknown,Unknown,,Unknown,Unknown,20 mg/ml | 0.5 mg/ml,Unknown,Unknown,Unknown,Unknown,90 | Unknown,5.0 | 0.0,Unknown,,Unknown,,,False,False,False,False,True,False,3.0,True,False,Cs; FA,0.17; 0.83,Pb; Sn,0.995; 0.005,I,3,,CsFAPbSnI,,False,False,Pb(SCN)2; SnF2,6 mol%; 10 mol%,,1.52,False,,,1.0,Spin-coating,Liquid,N2,,,,DMF; DMSO,4; 1,Unknown,Unknown,,Unknown,Unknown,,Unknown,Unknown,Unknown,Unknown,True,Anisole >> N2,,Unknown,,,120,30.0,Unknown,,,False,,Unknown,Unknown,Unknown,,,Unknown,Unknown,,,PTAA | PFN,15.0 | nan,Undoped | glacial acetic acid,nan | 2 uL/mL,Spin-coating | Spin-coating,Liquid | Liquid,Unknown,,,,Toluene | Methanol,,Unknown,Unknown,,Unknown,Unknown,1 mg/ml | 0.1 mg/ml,Unknown,Unknown,Unknown,Unknown,Unknown,Unknown,Unknown,Unknown,Unknown,,,Ag,150.0,,,Evaporation,Unknown,Unknown,,,,Unknown,,Unknown,Unknown,,Unknown,Unknown,,Unknown,Unknown,Unknown,Unknown,Unknown,Unknown,Unknown,Unknown,Unknown,,,False,,Unknown,,,,Unknown,Unknown,Unknown,,,,Unknown,,Unknown,Unknown,,Unknown,Unknown,,Unknown,Unknown,Unknown,Unknown,Unknown,Unknown,Unknown,Unknown,Unknown,,,False,,Unknown,,,,Unknown,Unknown,Unknown,,,,Unknown,,Unknown,Unknown,,Unknown,Unknown,,Unknown,Unknown,Unknown,Unknown,Unknown,Unknown,Unknown,Unknown,Unknown,,,False,Unknown,Unknown,Unknown,,,6.4,140
Cs0.17((NH2)2CH)0.83Pb0.99999Sn0.00001I3,SLG | FTO | PTAA | PFN | Perovskite | PCBM-60 | BCP | Ag,0.0919,0.0919,0.0,pin,False,,False,,nan; nan,,False,0.0,,,False,SLG | FTO,,,,TEC15,Unknown,,,,PCBM-60 | BCP,20.0 | nan,Undoped,,Spin-coating | Spin-coating,Unknown,N2,,,,Chlorobenzene; DCB | IPA,3; 1 | 1,Unknown,Unknown,,Unknown,Unknown,20 mg/ml | 0.5 mg/ml,Unknown,Unknown,Unknown,Unknown,90 | Unknown,5.0 | 0.0,Unknown,,Unknown,,,False,False,False,False,True,False,3.0,True,False,Cs; FA,0.17; 0.83,Pb; Sn,0.99999; 0.00001,I,3,,CsFAPbSnI,,False,False,Pb(SCN)2; SnF2,6 mol%; 10 mol%,,1.51,False,,,1.0,Spin-coating,Liquid,N2,,,,DMF; DMSO,4; 1,Unknown,Unknown,,Unknown,Unknown,,Unknown,Unknown,Unknown,Unknown,True,Anisole >> N2,,Unknown,,,120,30.0,Unknown,,,False,,Unknown,Unknown,Unknown,,,Unknown,Unknown,,,PTAA | PFN,15.0 | nan,Undoped | glacial acetic acid,nan | 2 uL/mL,Spin-coating | Spin-coating,Liquid | Liquid,Unknown,,,,Toluene | Methanol,,Unknown,Unknown,,Unknown,Unknown,1 mg/ml | 0.1 mg/ml,Unknown,Unknown,Unknown,Unknown,Unknown,Unknown,Unknown,Unknown,Unknown,,,Ag,150.0,,,Evaporation,Unknown,Unknown,,,,Unknown,,Unknown,Unknown,,Unknown,Unknown,,Unknown,Unknown,Unknown,Unknown,Unknown,Unknown,Unknown,Unknown,Unknown,,,False,,Unknown,,,,Unknown,Unknown,Unknown,,,,Unknown,,Unknown,Unknown,,Unknown,Unknown,,Unknown,Unknown,Unknown,Unknown,Unknown,Unknown,Unknown,Unknown,Unknown,,,False,,Unknown,,,,Unknown,Unknown,Unknown,,,,Unknown,,Unknown,Unknown,,Unknown,Unknown,,Unknown,Unknown,Unknown,Unknown,Unknown,Unknown,Unknown,Unknown,Unknown,,,False,Unknown,Unknown,Unknown,,,14.4,141
Cs0.17((NH2)2CH)0.83Pb0.9999Sn0.0001I3,SLG | FTO | PTAA | PFN | Perovskite | PCBM-60 | BCP | Ag,0.0919,0.0919,0.0,pin,False,,False,,nan; nan,,False,0.0,,,False,SLG | FTO,,,,TEC15,Unknown,,,,PCBM-60 | BCP,20.0 | nan,Undoped,,Spin-coating | Spin-coating,Unknown,N2,,,,Chlorobenzene; DCB | IPA,3; 1 | 1,Unknown,Unknown,,Unknown,Unknown,20 mg/ml | 0.5 mg/ml,Unknown,Unknown,Unknown,Unknown,90 | Unknown,5.0 | 0.0,Unknown,,Unknown,,,False,False,False,False,True,False,3.0,True,False,Cs; FA,0.17; 0.83,Pb; Sn,0.9999; 0.0001,I,3,,CsFAPbSnI,,False,False,Pb(SCN)2; SnF2,6 mol%; 10 mol%,,1.52,False,,,1.0,Spin-coating,Liquid,N2,,,,DMF; DMSO,4; 1,Unknown,Unknown,,Unknown,Unknown,,Unknown,Unknown,Unknown,Unknown,True,Anisole >> N2,,Unknown,,,120,30.0,Unknown,,,False,,Unknown,Unknown,Unknown,,,Unknown,Unknown,,,PTAA | PFN,15.0 | nan,Undoped | glacial acetic acid,nan | 2 uL/mL,Spin-coating | Spin-coating,Liquid | Liquid,Unknown,,,,Toluene | Methanol,,Unknown,Unknown,,Unknown,Unknown,1 mg/ml | 0.1 mg/ml,Unknown,Unknown,Unknown,Unknown,Unknown,Unknown,Unknown,Unknown,Unknown,,,Ag,150.0,,,Evaporation,Unknown,Unknown,,,,Unknown,,Unknown,Unknown,,Unknown,Unknown,,Unknown,Unknown,Unknown,Unknown,Unknown,Unknown,Unknown,Unknown,Unknown,,,False,,Unknown,,,,Unknown,Unknown,Unknown,,,,Unknown,,Unknown,Unknown,,Unknown,Unknown,,Unknown,Unknown,Unknown,Unknown,Unknown,Unknown,Unknown,Unknown,Unknown,,,False,,Unknown,,,,Unknown,Unknown,Unknown,,,,Unknown,,Unknown,Unknown,,Unknown,Unknown,,Unknown,Unknown,Unknown,Unknown,Unknown,Unknown,Unknown,Unknown,Unknown,,,False,Unknown,Unknown,Unknown,,,16.0,142
Cs0.17((NH2)2CH)0.83Pb0.999Sn0.001I3,SLG | FTO | PTAA | PFN | Perovskite | PCBM-60 | BCP | Ag,0.0919,0.0919,0.0,pin,False,,False,,nan; nan,,False,0.0,,,False,SLG | FTO,,,,TEC15,Unknown,,,,PCBM-60 | BCP,20.0 | nan,Undoped,,Spin-coating | Spin-coating,Unknown,N2,,,,Chlorobenzene; DCB | IPA,3; 1 | 1,Unknown,Unknown,,Unknown,Unknown,20 mg/ml | 0.5 mg/ml,Unknown,Unknown,Unknown,Unknown,90 | Unknown,5.0 | 0.0,Unknown,,Unknown,,,False,False,False,False,True,False,3.0,True,False,Cs; FA,0.17; 0.83,Pb; Sn,0.999; 0.001,I,3,,CsFAPbSnI,,False,False,Pb(SCN)2; SnF2,6 mol%; 10 mol%,,1.51,False,,,1.0,Spin-coating,Liquid,N2,,,,DMF; DMSO,4; 1,Unknown,Unknown,,Unknown,Unknown,,Unknown,Unknown,Unknown,Unknown,True,Anisole >> N2,,Unknown,,,120,30.0,Unknown,,,False,,Unknown,Unknown,Unknown,,,Unknown,Unknown,,,PTAA | PFN,15.0 | nan,Undoped | glacial acetic acid,nan | 2 uL/mL,Spin-coating | Spin-coating,Liquid | Liquid,Unknown,,,,Toluene | Methanol,,Unknown,Unknown,,Unknown,Unknown,1 mg/ml | 0.1 mg/ml,Unknown,Unknown,Unknown,Unknown,Unknown,Unknown,Unknown,Unknown,Unknown,,,Ag,150.0,,,Evaporation,Unknown,Unknown,,,,Unknown,,Unknown,Unknown,,Unknown,Unknown,,Unknown,Unknown,Unknown,Unknown,Unknown,Unknown,Unknown,Unknown,Unknown,,,False,,Unknown,,,,Unknown,Unknown,Unknown,,,,Unknown,,Unknown,Unknown,,Unknown,Unknown,,Unknown,Unknown,Unknown,Unknown,Unknown,Unknown,Unknown,Unknown,Unknown,,,False,,Unknown,,,,Unknown,Unknown,Unknown,,,,Unknown,,Unknown,Unknown,,Unknown,Unknown,,Unknown,Unknown,Unknown,Unknown,Unknown,Unknown,Unknown,Unknown,Unknown,,,False,Unknown,Unknown,Unknown,,,12.3,143
Cs0.17((NH2)2CH)0.83Pb0.99Sn0.01I3,SLG | FTO | PTAA | PFN | Perovskite | PCBM-60 | BCP | Ag,0.0919,0.0919,0.0,pin,False,,False,,nan; nan,,False,0.0,,,False,SLG | FTO,,,,TEC15,Unknown,,,,PCBM-60 | BCP,20.0 | nan,Undoped,,Spin-coating | Spin-coating,Unknown,N2,,,,Chlorobenzene; DCB | IPA,3; 1 | 1,Unknown,Unknown,,Unknown,Unknown,20 mg/ml | 0.5 mg/ml,Unknown,Unknown,Unknown,Unknown,90 | Unknown,5.0 | 0.0,Unknown,,Unknown,,,False,False,False,False,True,False,3.0,True,False,Cs; FA,0.17; 0.83,Pb; Sn,0.99; 0.01,I,3,,CsFAPbSnI,,False,False,Pb(SCN)2; SnF2,6 mol%; 10 mol%,,1.52,False,,,1.0,Spin-coating,Liquid,N2,,,,DMF; DMSO,4; 1,Unknown,Unknown,,Unknown,Unknown,,Unknown,Unknown,Unknown,Unknown,True,Anisole >> N2,,Unknown,,,120,30.0,Unknown,,,False,,Unknown,Unknown,Unknown,,,Unknown,Unknown,,,PTAA | PFN,15.0 | nan,Undoped | glacial acetic acid,nan | 2 uL/mL,Spin-coating | Spin-coating,Liquid | Liquid,Unknown,,,,Toluene | Methanol,,Unknown,Unknown,,Unknown,Unknown,1 mg/ml | 0.1 mg/ml,Unknown,Unknown,Unknown,Unknown,Unknown,Unknown,Unknown,Unknown,Unknown,,,Ag,150.0,,,Evaporation,Unknown,Unknown,,,,Unknown,,Unknown,Unknown,,Unknown,Unknown,,Unknown,Unknown,Unknown,Unknown,Unknown,Unknown,Unknown,Unknown,Unknown,,,False,,Unknown,,,,Unknown,Unknown,Unknown,,,,Unknown,,Unknown,Unknown,,Unknown,Unknown,,Unknown,Unknown,Unknown,Unknown,Unknown,Unknown,Unknown,Unknown,Unknown,,,False,,Unknown,,,,Unknown,Unknown,Unknown,,,,Unknown,,Unknown,Unknown,,Unknown,Unknown,,Unknown,Unknown,Unknown,Unknown,Unknown,Unknown,Unknown,Unknown,Unknown,,,False,Unknown,Unknown,Unknown,,,6.8,144
Cs0.17((NH2)2CH)0.83Pb0.9Sn0.1I3,SLG | FTO | PTAA | PFN | Perovskite | PCBM-60 | BCP | Ag,0.0919,0.0919,0.0,pin,False,,False,,nan; nan,,False,0.0,,,False,SLG | FTO,,,,TEC15,Unknown,,,,PCBM-60 | BCP,20.0 | nan,Undoped,,Spin-coating | Spin-coating,Unknown,N2,,,,Chlorobenzene; DCB | IPA,3; 1 | 1,Unknown,Unknown,,Unknown,Unknown,20 mg/ml | 0.5 mg/ml,Unknown,Unknown,Unknown,Unknown,90 | Unknown,5.0 | 0.0,Unknown,,Unknown,,,False,False,False,False,True,False,3.0,True,False,Cs; FA,0.17; 0.83,Pb; Sn,0.9; 0.1,I,3,,CsFAPbSnI,,False,False,Pb(SCN)2; SnF2,6 mol%; 10 mol%,,1.41,False,,,1.0,Spin-coating,Liquid,N2,,,,DMF; DMSO,4; 1,Unknown,Unknown,,Unknown,Unknown,,Unknown,Unknown,Unknown,Unknown,True,Anisole >> N2,,Unknown,,,120,30.0,Unknown,,,False,,Unknown,Unknown,Unknown,,,Unknown,Unknown,,,PTAA | PFN,15.0 | nan,Undoped | glacial acetic acid,nan | 2 uL/mL,Spin-coating | Spin-coating,Liquid | Liquid,Unknown,,,,Toluene | Methanol,,Unknown,Unknown,,Unknown,Unknown,1 mg/ml | 0.1 mg/ml,Unknown,Unknown,Unknown,Unknown,Unknown,Unknown,Unknown,Unknown,Unknown,,,Ag,150.0,,,Evaporation,Unknown,Unknown,,,,Unknown,,Unknown,Unknown,,Unknown,Unknown,,Unknown,Unknown,Unknown,Unknown,Unknown,Unknown,Unknown,Unknown,Unknown,,,False,,Unknown,,,,Unknown,Unknown,Unknown,,,,Unknown,,Unknown,Unknown,,Unknown,Unknown,,Unknown,Unknown,Unknown,Unknown,Unknown,Unknown,Unknown,Unknown,Unknown,,,False,,Unknown,,,,Unknown,Unknown,Unknown,,,,Unknown,,Unknown,Unknown,,Unknown,Unknown,,Unknown,Unknown,Unknown,Unknown,Unknown,Unknown,Unknown,Unknown,Unknown,,,False,Unknown,Unknown,Unknown,,,8.5,145
Cs0.17((NH2)2CH)0.83PbBr0.51I2.49,SLG | FTO | TiO2-c | TiO2-mp | Perovskite | Spiro-MeOTAD | Au,,0.126,0.0,nip,False,,False,,nan; nan,,False,0.0,,,False,SLG | FTO,,,,,Unknown,,,,TiO2-c | TiO2-mp,,Unknown | Li-TFSI,,Spray-pyrolys | Spin-coating,Unknown,Unknown,,,,Unknown,,Unknown,Unknown,,Unknown,Unknown,,Unknown,Unknown,Unknown,Unknown,Unknown,Unknown,Unknown,,Unknown,,,False,False,False,False,True,False,3.0,True,False,Cs; FA,0.17; 0.83,Pb,1,Br; I,0.51; 2.49,PbI2; PbBr2,CsFAPbBrI,,False,False,,,,1.6,False,,753.0,1.0,Spin-coating,Liquid,N2,,,,DMF; DMSO,4; 1,Unknown,Unknown,,Unknown,Unknown,,Unknown,Unknown,Unknown,Unknown,True,Chlorobenzene,,Unknown,,,100.0,45.0,Unknown,,,False,,Unknown,Unknown,Unknown,,,Unknown,Unknown,,,Spiro-MeOTAD,,FK209; Li-TFSI; TBP,,Spin-coating,Unknown,Unknown,,,,Unknown,,Unknown,Unknown,,Unknown,Unknown,,Unknown,Unknown,Unknown,Unknown,Unknown,Unknown,Unknown,Unknown,Unknown,,,Au,80.0,,,Evaporation,Unknown,Unknown,,,,Unknown,,Unknown,Unknown,,Unknown,Unknown,,Unknown,Unknown,Unknown,Unknown,Unknown,Unknown,Unknown,Unknown,Unknown,,,False,,Unknown,,,,Unknown,Unknown,Unknown,,,,Unknown,,Unknown,Unknown,,Unknown,Unknown,,Unknown,Unknown,Unknown,Unknown,Unknown,Unknown,Unknown,Unknown,Unknown,,,False,,Unknown,,,,Unknown,Unknown,Unknown,,,,Unknown,,Unknown,Unknown,,Unknown,Unknown,,Unknown,Unknown,Unknown,Unknown,Unknown,Unknown,Unknown,Unknown,Unknown,,,False,Unknown,Unknown,Unknown,,,15.0,146
Cs0.17((NH2)2CH)0.83PbBr0.6I2.4,SLG | FTO | SnO2-c | PCBM-60 | Perovskite | Spiro-MeOTAD | Au,,0.0919,0.0,nip,False,,False,,nan; nan,,False,0.0,,,False,SLG | FTO,,,,,Unknown,,,,SnO2-c | PCBM-60,,Unknown | N-DBPI,,Spin-coating | Spin-coating,Unknown,Unknown,,,,Unknown,,Unknown,Unknown,,Unknown,Unknown,,Unknown,Unknown,Unknown,Unknown,Unknown,Unknown,Unknown,,Unknown,,,False,False,False,False,True,False,3.0,True,False,Cs; FA,0.17; 0.83,Pb,1,Br; I,0.6; 2.4,,CsFAPbBrI,,False,False,BA; HI; HBr,0.05; nan; nan,,1.61,False,,,1.0,Spin-coating,Liquid,N2,,,,DMF,1,Unknown,Unknown,,Unknown,Unknown,,Unknown,Unknown,Unknown,Unknown,False,Unknown,,Unknown,,,70; 175,1.0; 80.0,Air,,,False,,Unknown,Unknown,Unknown,,,Unknown,Unknown,,,Spiro-MeOTAD,,Li-TFSI; TBP,,Spin-coating,Unknown,Unknown,,,,Unknown,,Unknown,Unknown,,Unknown,Unknown,,Unknown,Unknown,Unknown,Unknown,Unknown,Unknown,Unknown,Unknown,Unknown,,,Au,80.0,,,Evaporation,Unknown,Unknown,,,,Unknown,,Unknown,Unknown,,Unknown,Unknown,,Unknown,Unknown,Unknown,Unknown,Unknown,Unknown,Unknown,Unknown,Unknown,,,False,,Unknown,,,,Unknown,Unknown,Unknown,,,,Unknown,,Unknown,Unknown,,Unknown,Unknown,,Unknown,Unknown,Unknown,Unknown,Unknown,Unknown,Unknown,Unknown,Unknown,,,False,,Unknown,,,,Unknown,Unknown,Unknown,,,,Unknown,,Unknown,Unknown,,Unknown,Unknown,,Unknown,Unknown,Unknown,Unknown,Unknown,Unknown,Unknown,Unknown,Unknown,,,False,Unknown,Unknown,Unknown,,,19.5,147
Cs0.17((NH2)2CH)0.83PbBr0.75I2.25,SLG | ITO | PTAA | Perovskite | C60 | BCP | Ag,,0.12,0.0,pin,False,,False,,nan; nan,,False,0.0,,,False,SLG | ITO,,,,,Unknown,,,,C60 | BCP,40.0 | 8.0,Unknown,,Evaporation | Evaporation,Unknown,Unknown,,,,Unknown,,Unknown,Unknown,,Unknown,Unknown,,Unknown,Unknown,Unknown,Unknown,Unknown,Unknown,Unknown,,Unknown,,,False,False,False,False,True,False,3.0,True,False,Cs; FA,0.17; 0.83,Pb,1,Br; I,0.75; 2.25,,CsFAPbBrI,,False,False,,,,1.68,False,,,1.0,Spin-coating,Liquid,Unknown,,,,DMF; DMSO,4; 1,Unknown,Unknown,,Unknown,Unknown,,Unknown,Unknown,Unknown,Unknown,True,Dry air,,Unknown,,,100.0,30.0,Unknown,,,False,,Unknown,Unknown,Unknown,,,Unknown,Unknown,,,PTAA,,,,Spin-coating,Unknown,Unknown,,,,Unknown,,Unknown,Unknown,,Unknown,Unknown,,Unknown,Unknown,Unknown,Unknown,Unknown,Unknown,Unknown,Unknown,Unknown,,,Ag,100.0,,,Evaporation,Unknown,Unknown,,,,Unknown,,Unknown,Unknown,,Unknown,Unknown,,Unknown,Unknown,Unknown,Unknown,Unknown,Unknown,Unknown,Unknown,Unknown,,,False,,Unknown,,,,Unknown,Unknown,Unknown,,,,Unknown,,Unknown,Unknown,,Unknown,Unknown,,Unknown,Unknown,Unknown,Unknown,Unknown,Unknown,Unknown,Unknown,Unknown,,,False,,Unknown,,,,Unknown,Unknown,Unknown,,,,Unknown,,Unknown,Unknown,,Unknown,Unknown,,Unknown,Unknown,Unknown,Unknown,Unknown,Unknown,Unknown,Unknown,Unknown,,,False,Unknown,Unknown,Unknown,,,15.4,148
Cs0.17((NH2)2CH)0.83PbBr0.81I2.19,SLG | FTO | TiO2-c | TiO2-mp | PCBM-60 | Perovskite | Spiro-MeOTAD | ITO | Au,,0.12,0.0,nip,False,,True,,nan; nan,,False,0.0,,,False,SLG | FTO,,,,,Unknown,,,,TiO2-c | TiO2-mp | PCBM-60,,Unknown,,Spin-coating | Spin-coating | Spin-coating,Unknown,Unknown,,,,Unknown,,Unknown,Unknown,,Unknown,Unknown,,Unknown,Unknown,Unknown,Unknown,Unknown,Unknown,Unknown,,Unknown,,,False,False,False,False,True,False,3.0,True,False,Cs; FA,0.17; 0.83,Pb,1,Br; I,0.81; 2.19,,CsFAPbBrI,,False,False,,,,1.7,False,,,1.0,Spin-coating,Liquid,N2,,,,DMF; DMSO,4; 1,Unknown,Unknown,,Unknown,Unknown,,Unknown,Unknown,Unknown,Unknown,True,Toluene,,Unknown,,,95.0,60.0,Unknown,,,False,,Unknown,Unknown,Unknown,,,Unknown,Unknown,,,Spiro-MeOTAD,200.0,Li-TFSI; TBP,,Spin-coating,Unknown,Unknown,,,,Unknown,,Unknown,Unknown,,Unknown,Unknown,,Unknown,Unknown,Unknown,Unknown,Unknown,Unknown,Unknown,Unknown,Unknown,,,ITO | Au,80.0 | 150.0,,,Sputtering | Evaporation,Unknown,Unknown,,,,Unknown,,Unknown,Unknown,,Unknown,Unknown,,Unknown,Unknown,Unknown,Unknown,Unknown,Unknown,Unknown,Unknown,Unknown,,,False,,Unknown,,,,Unknown,Unknown,Unknown,,,,Unknown,,Unknown,Unknown,,Unknown,Unknown,,Unknown,Unknown,Unknown,Unknown,Unknown,Unknown,Unknown,Unknown,Unknown,,,False,,Unknown,,,,Unknown,Unknown,Unknown,,,,Unknown,,Unknown,Unknown,,Unknown,Unknown,,Unknown,Unknown,Unknown,Unknown,Unknown,Unknown,Unknown,Unknown,Unknown,,,False,Unknown,Unknown,Unknown,,,14.3,149
Cs0.17((NH2)2CH)0.83PbBr0.8I2.2,SLG | FTO | SnO2-np | Perovskite | Spiro-MeOTAD | Au,,0.0893,0.0,nip,False,,False,,nan; nan,,False,0.0,,,False,SLG | FTO,,,,,Unknown,,,,SnO2-np,,Unknown,,Spin-coating,Unknown,Unknown,,,,Unknown,,Unknown,Unknown,,Unknown,Unknown,,Unknown,Unknown,Unknown,Unknown,Unknown,Unknown,Unknown,,Unknown,,,False,False,False,False,True,False,3.0,True,False,Cs; FA,0.17; 0.83,Pb,1,Br; I,0.8; 2.2,,CsFAPbBrI,,False,False,Pb(SCN)2,0.01,,1.72,False,,722.0,1.0,Spin-coating,Liquid,N2,,,,DMF; DMSO,9; 1,Unknown,Unknown,,Unknown,Unknown,,Unknown,Unknown,Unknown,Unknown,True,Chlorobenzene,,Unknown,,,100.0,60.0,Unknown,,,False,,Unknown,Unknown,Unknown,,,Unknown,Unknown,,,Spiro-MeOTAD,,Li-TFSI; TBP,,Spin-coating,Unknown,Unknown,,,,Unknown,,Unknown,Unknown,,Unknown,Unknown,,Unknown,Unknown,Unknown,Unknown,Unknown,Unknown,Unknown,Unknown,Unknown,,,Au,100.0,,,Evaporation,Unknown,Unknown,,,,Unknown,,Unknown,Unknown,,Unknown,Unknown,,Unknown,Unknown,Unknown,Unknown,Unknown,Unknown,Unknown,Unknown,Unknown,,,False,,Unknown,,,,Unknown,Unknown,Unknown,,,,Unknown,,Unknown,Unknown,,Unknown,Unknown,,Unknown,Unknown,Unknown,Unknown,Unknown,Unknown,Unknown,Unknown,Unknown,,,False,,Unknown,,,,Unknown,Unknown,Unknown,,,,Unknown,,Unknown,Unknown,,Unknown,Unknown,,Unknown,Unknown,Unknown,Unknown,Unknown,Unknown,Unknown,Unknown,Unknown,,,False,Unknown,Unknown,Unknown,,,18.6,150
Cs0.17((NH2)2CH)0.83PbBr1.2I1.8,SLG | FTO | SnO2-np | Perovskite | Spiro-MeOTAD | Au,,0.0893,0.0,nip,False,,False,,nan; nan,,False,0.0,,,False,SLG | FTO,,,,,Unknown,,,,SnO2-np,60.0,Unknown,,Spin-coating,Unknown,Unknown,,,,Unknown,,Unknown,Unknown,,Unknown,Unknown,,Unknown,Unknown,Unknown,Unknown,Unknown,Unknown,Unknown,,Unknown,,,False,False,False,False,True,False,3.0,True,False,Cs; FA,0.17; 0.83,Pb,1,Br; I,1.2; 1.8,MAI,CsFAPbBrI,,False,False,Pb(SCN)2,0.01,550.0,1.72,False,,691.0,1.0,Spin-coating,Liquid,N2,,,,DMF; DMSO,9; 1,Unknown,Unknown,,Unknown,Unknown,,Unknown,Unknown,Unknown,Unknown,True,Chlorobenzene,,Unknown,,,100.0,60.0,Unknown,,,False,,Unknown,Unknown,Unknown,,,Unknown,Unknown,,,Spiro-MeOTAD,,Li-TFSI; TBP,,Spin-coating,Unknown,Unknown,,,,Unknown,,Unknown,Unknown,,Unknown,Unknown,,Unknown,Unknown,Unknown,Unknown,Unknown,Unknown,Unknown,Unknown,Unknown,,,Au,100.0,,,Evaporation,Unknown,Unknown,,,,Unknown,,Unknown,Unknown,,Unknown,Unknown,,Unknown,Unknown,Unknown,Unknown,Unknown,Unknown,Unknown,Unknown,Unknown,,,False,,Unknown,,,,Unknown,Unknown,Unknown,,,,Unknown,,Unknown,Unknown,,Unknown,Unknown,,Unknown,Unknown,Unknown,Unknown,Unknown,Unknown,Unknown,Unknown,Unknown,,,False,,Unknown,,,,Unknown,Unknown,Unknown,,,,Unknown,,Unknown,Unknown,,Unknown,Unknown,,Unknown,Unknown,Unknown,Unknown,Unknown,Unknown,Unknown,Unknown,Unknown,,,False,Unknown,Unknown,Unknown,,,16.51,151
Cs0.17((NH2)2CH)0.83PbBrI2,SLG | FTO | SnO2-np | Perovskite | Spiro-MeOTAD | Au,,0.1,0.0,nip,False,,False,,nan; nan,,False,0.0,,,False,SLG | FTO,,,,,Commercial | Commercial,,,Acetone >> Ultrasonic bath >> IPA >> Ultrasonic bath >> Ethanol >> Ultrasonic bath,SnO2-np,,Undoped,,Spin-coating,Liquid,Air,,,,Water,,Unknown,Unknown,SnO2-np,Unknown,Unknown,15.38 vol%,Unknown,Unknown,Unknown,Unknown,180,60.0,Ambient,,Unknown,,UV-Ozone,False,False,False,False,True,False,3.0,True,False,Cs; FA,0.17; 0.83,Pb,1,Br; I,1; 2,,CsFAPbBrI,Solution composition,False,False,Undoped,,,1.67,False,Absorption Tauc-plot,741.0,1.0,Spin-coating,Liquid,Unknown,,,,DMF; DMSO,4; 1,Unknown,Unknown,CsI; FAI; PbBr2; PbI2,Unknown,Unknown,0.17 M; 0.83 M; 0.5 M; 0.5 M,Unknown,Unknown,Unknown,Unknown,True,Toluene,,Unknown,,,100,10.0,Unknown,,,True,Under,Unknown,10.0,100,FABr treatment >> Rinse with 2-propanol >> Thermal annealing >> Slow cooling,Spin-coating>> 2 mg/ml>> 100 deg. C>> 10 min,Unknown,Unknown,,,Spiro-MeOTAD,,Li-TFSI; TBP,1.79 vol%; 2.5 vol%,Unknown,Liquid,Unknown,,,,Chlorobenzene,,Unknown,Unknown,Spiro-MeOTAD; Li-TFSI; TBP,Unknown,Unknown,51.43 mg/ml; 1.79 vol%; 2.5 vol%,Unknown,Unknown,Unknown,Unknown,Unknown,Unknown,Unknown,Unknown,Dry air,,,Au,80.0,Undoped,,Evaporation,Gas,Vacuum,,,,Unknown,,Unknown,Unknown,,Unknown,Unknown,,Unknown,Unknown,Unknown,Unknown,Unknown,Unknown,Unknown,Unknown,Unknown,,,False,,Unknown,,,,Unknown,Unknown,Unknown,,,,Unknown,,Unknown,Unknown,,Unknown,Unknown,,Unknown,Unknown,Unknown,Unknown,Unknown,Unknown,Unknown,Unknown,Unknown,,,False,,Unknown,,,,Unknown,Unknown,Unknown,,,,Unknown,,Unknown,Unknown,,Unknown,Unknown,,Unknown,Unknown,Unknown,Unknown,Unknown,Unknown,Unknown,Unknown,Unknown,,,False,Unknown,Unknown,Unknown,,,16.24,154
