Repository: AI-and-Semiconductor-Technology-Lab/data

File: data2/1p1_to_1p8.csv (part 6 of 16)
Cs0.17((NH2)2CH)0.83PbI3,SLG | FTO | TiO2-c | Perovskite | Spiro-MeOTAD | Au,0.0919,0.1,0.0,nip,False,,False,,nan; nan,,False,0.0,100.0,60.84,False,SLG | FTO,,6.25,,TEC15,Unknown,,,,TiO2-c,40.0,Unknown,,Sputtering,Unknown,Unknown,,,,Unknown,3; 1 | 1,Unknown,Unknown,,Unknown,Unknown,20 mg/ml | 0.5 mg/ml,Unknown,Unknown,Unknown,Unknown,Unknown,Unknown,Unknown,,Unknown,,,False,False,False,False,True,False,3.0,True,False,Cs; FA,0.17; 0.83,Pb,1,I,3,,CsFAPbI,Solution composition,False,False,Pb(SCN)2,6 mol%,550.0,1.56,False,Absorption,805.5,3.0,Spin-coating >> Gas reaction >> Ion exchange,Liquid >> Gas >> Liquid,Air >> Vacuum >> N2,,,,DMF; DMSO >> none >> IPA,9; 1 >> 1 >> 1,Unknown,Unknown,,Unknown,Unknown,1.1 mol/l,Unknown,Unknown,Unknown,Unknown,False,Unknown,,Unknown,,,100.0 >> 155.0 >> 150.0,5.0 >> 150.0 >> 20.0,Unknown,,,False,,Unknown,Unknown,Unknown,,,Unknown,Unknown,,,Spiro-MeOTAD,200.0,Li-TFSI; TBP,nan | 2 uL/mL,Spin-coating,Unknown,Unknown,,,,Unknown,,Unknown,Unknown,,Unknown,Unknown,1 mg/ml | 0.1 mg/ml,Unknown,Unknown,Unknown,Unknown,Unknown,Unknown,Unknown,Unknown,Unknown,,,Au,80.0,,,Evaporation,Unknown,Unknown,,,,Unknown,,Unknown,Unknown,,Unknown,Unknown,,Unknown,Unknown,Unknown,Unknown,Unknown,Unknown,Unknown,Unknown,Unknown,,,False,,Unknown,,,,Unknown,Unknown,Unknown,,,,Unknown,,Unknown,Unknown,,Unknown,Unknown,,Unknown,Unknown,Unknown,Unknown,Unknown,Unknown,Unknown,Unknown,Unknown,,,False,,Unknown,,,,Unknown,Unknown,Unknown,,,,Unknown,,Unknown,Unknown,,Unknown,Unknown,,Unknown,Unknown,Unknown,Unknown,Unknown,Unknown,Unknown,Unknown,Unknown,,,False,Unknown,Unknown,Unknown,,,13.5,155
Cs0.17(CH3NH3)0.83PbI3,SLG | FTO | TiO2-c | Perovskite | Spiro-MeOTAD | Au,,0.09,0.0,nip,False,,False,,nan; nan,,False,0.0,,,False,SLG | FTO,,,,,Unknown,,,,TiO2-c,45.0,,,Hydrothermal,Unknown,Unknown,,,,Unknown,,Unknown,Unknown,,Unknown,Unknown,,Unknown,Unknown,Unknown,Unknown,Unknown,Unknown,Unknown,,Unknown,,,False,False,False,False,True,False,3.0,True,False,Cs; MA,0.17; 0.83,Pb,1,I,3,,CsMAPbI,,False,False,Cl,,,1.633,False,,,2.0,Co-evaporation >> Diffusion-gas reaction,Gas >> Gas,Vacuum >> MAI; N2,,,,none >> none,1 >> 1,Unknown,Unknown,,Unknown,Unknown,,Unknown,Unknown,Unknown,Unknown,False,Unknown,,Unknown,,,Unknown >> 150,Unknown >> 20.0,Unknown,,,False,,Unknown,Unknown,Unknown,Washed with IPA,,Unknown,Unknown,,,Spiro-MeOTAD,340.0,Li-TFSI; TBP,,Spin-coating,Unknown,Unknown,,,,Unknown,,Unknown,Unknown,,Unknown,Unknown,,Unknown,Unknown,Unknown,Unknown,Unknown,Unknown,Unknown,Unknown,Unknown,,,Au,80.0,,,Evaporation,Unknown,Unknown,,,,Unknown,,Unknown,Unknown,,Unknown,Unknown,,Unknown,Unknown,Unknown,Unknown,Unknown,Unknown,Unknown,Unknown,Unknown,,,False,,Unknown,,,,Unknown,Unknown,Unknown,,,,Unknown,,Unknown,Unknown,,Unknown,Unknown,,Unknown,Unknown,Unknown,Unknown,Unknown,Unknown,Unknown,Unknown,Unknown,,,False,,Unknown,,,,Unknown,Unknown,Unknown,,,,Unknown,,Unknown,Unknown,,Unknown,Unknown,,Unknown,Unknown,Unknown,Unknown,Unknown,Unknown,Unknown,Unknown,Unknown,,,False,Unknown,Unknown,Unknown,,,18.12,156
Cs0.1((NH2)2CH)0.1(CH3NH3)0.8PbI3,SLG | ITO | PTAA | Perovskite | PDIN | Ag,,0.045,0.0,pin,False,,False,,nan; nan,,False,0.0,,,False,SLG | ITO,,,,,Unknown,,,,PDIN,15.0,Unknown,,Spin-coating,Unknown,Unknown,,,,Unknown,,Unknown,Unknown,,Unknown,Unknown,,Unknown,Unknown,Unknown,Unknown,Unknown,Unknown,Unknown,,Unknown,,,False,False,False,False,True,False,3.0,True,False,Cs; FA; MA,0.1; 0.1; 0.8,Pb,1,I,3,,CsFAMAPbI,,False,False,Cl,10 mol%,,1.5,False,,789.0,1.0,Spin-coating,Liquid,N2,,,,DMF,1,Unknown,Unknown,,Unknown,Unknown,,Unknown,Unknown,Unknown,Unknown,True,Diethyl ether,,Unknown,,,100.0,10.0,Unknown,,,False,,Unknown,Unknown,Unknown,,,Unknown,Unknown,,,PTAA,,F4-TCNQ,,Spin-coating,Unknown,Unknown,,,,Unknown,,Unknown,Unknown,,Unknown,Unknown,,Unknown,Unknown,Unknown,Unknown,Unknown,Unknown,Unknown,Unknown,Unknown,,,Ag,90.0,,,Evaporation,Unknown,Unknown,,,,Unknown,,Unknown,Unknown,,Unknown,Unknown,,Unknown,Unknown,Unknown,Unknown,Unknown,Unknown,Unknown,Unknown,Unknown,,,False,,Unknown,,,,Unknown,Unknown,Unknown,,,,Unknown,,Unknown,Unknown,,Unknown,Unknown,,Unknown,Unknown,Unknown,Unknown,Unknown,Unknown,Unknown,Unknown,Unknown,,,False,,Unknown,,,,Unknown,Unknown,Unknown,,,,Unknown,,Unknown,Unknown,,Unknown,Unknown,,Unknown,Unknown,Unknown,Unknown,Unknown,Unknown,Unknown,Unknown,Unknown,,,False,Unknown,Unknown,Unknown,,,12.01,159
Cs0.1((NH2)2CH)0.2(CH3NH3)0.7PbI3,SLG | FTO | NiO-c | Perovskite | PCBM-60 | Zr(acac)4 | Ag,,0.1,0.0,pin,False,,False,,nan; nan,,False,0.0,,,False,SLG | FTO,,,,,Unknown,,,,PCBM-60 | Zr(acac)4,,Unknown,,Spin-coating | Spin-coating,Unknown,Unknown,,,,Unknown,,Unknown,Unknown,,Unknown,Unknown,,Unknown,Unknown,Unknown,Unknown,Unknown,Unknown,Unknown,,Unknown,,,False,False,False,False,True,False,3.0,True,False,Cs; FA; MA,0.1; 0.2; 0.7,Pb,1,I,3,,CsFAMAPbI,,False,False,Cl,0.1,,1.62,False,,,1.0,Spin-coating,Liquid,N2,,,,DMF,1,Unknown,Unknown,,Unknown,Unknown,,Unknown,Unknown,Unknown,Unknown,True,Toluene,,Unknown,,,100.0,10.0,Unknown,,,False,,Unknown,Unknown,Unknown,,,Unknown,Unknown,,,NiO-c,,Cu,,Spin-coating,Unknown,Unknown,,,,Unknown,,Unknown,Unknown,,Unknown,Unknown,,Unknown,Unknown,Unknown,Unknown,Unknown,Unknown,Unknown,Unknown,Unknown,,,Ag,100.0,,,Evaporation,Unknown,Unknown,,,,Unknown,,Unknown,Unknown,,Unknown,Unknown,,Unknown,Unknown,Unknown,Unknown,Unknown,Unknown,Unknown,Unknown,Unknown,,,False,,Unknown,,,,Unknown,Unknown,Unknown,,,,Unknown,,Unknown,Unknown,,Unknown,Unknown,,Unknown,Unknown,Unknown,Unknown,Unknown,Unknown,Unknown,Unknown,Unknown,,,False,,Unknown,,,,Unknown,Unknown,Unknown,,,,Unknown,,Unknown,Unknown,,Unknown,Unknown,,Unknown,Unknown,Unknown,Unknown,Unknown,Unknown,Unknown,Unknown,Unknown,,,False,Unknown,Unknown,Unknown,,,17.5,160
Cs0.1((NH2)2CH)0.36(CH3NH3)0.54PbBr0.2I2.8,SLG | FTO | TiO2-c | Al2O3-mp | NiO-mp | Perovskite | Carbon,,0.129,0.0,nip,False,,False,,nan; nan,,False,0.0,,,False,SLG | FTO,,,,,Unknown,,,,TiO2-c | Al2O3-mp,nan | 450.0,Unknown,,Unknown | Unknown,Unknown,Unknown,,,,Unknown,,Unknown,Unknown,,Unknown,Unknown,,Unknown,Unknown,Unknown,Unknown,Unknown,Unknown,Unknown,,Unknown,,,False,False,False,False,True,False,3.0,True,False,Cs; FA; MA,0.1; 0.36; 0.54,Pb,1,Br; I,0.2; 2.8,,CsFAMAPbBrI,,False,False,,,,1.59,False,,,2.0,Drop-infiltration >> CBD,Liquid >> Liquid,Air >> Air,,,,DMF >> IPA,1 >> 1,Unknown,Unknown,,Unknown,Unknown,,Unknown,Unknown,Unknown,Unknown,False,Unknown,,Unknown,,,70.0 >> 100.0,30.0 >> 30.0,Unknown,,,False,,Unknown,Unknown,Unknown,,,Unknown,Unknown,,,NiO-mp,802.0,,,Unknown,Unknown,Unknown,,,,Unknown,,Unknown,Unknown,,Unknown,Unknown,,Unknown,Unknown,Unknown,Unknown,Unknown,Unknown,Unknown,Unknown,Unknown,,,Carbon,10000.0,,,Doctor blading,Unknown,Unknown,,,,Unknown,,Unknown,Unknown,,Unknown,Unknown,,Unknown,Unknown,Unknown,Unknown,Unknown,Unknown,Unknown,Unknown,Unknown,,,False,,Unknown,,,,Unknown,Unknown,Unknown,,,,Unknown,,Unknown,Unknown,,Unknown,Unknown,,Unknown,Unknown,Unknown,Unknown,Unknown,Unknown,Unknown,Unknown,Unknown,,,False,,Unknown,,,,Unknown,Unknown,Unknown,,,,Unknown,,Unknown,Unknown,,Unknown,Unknown,,Unknown,Unknown,Unknown,Unknown,Unknown,Unknown,Unknown,Unknown,Unknown,,,False,Unknown,Unknown,Unknown,,,10.57,161
Cs0.1((NH2)2CH)0.54(CH3NH3)0.36PbI3,SLG | ITO | TiO2-c | TiO2-mp | TiO2-mp | Perovskite | Spiro-MeOTAD | Au,,0.1,0.0,nip,False,,False,,nan; nan,,False,0.0,,,False,SLG | ITO,,,,,Unknown,,,,TiO2-c | TiO2-mp,,Unknown | Li-TFSI,,Spin-coating | Spin-coating,Unknown,Unknown,,,,Unknown,,Unknown,Unknown,,Unknown,Unknown,,Unknown,Unknown,Unknown,Unknown,Unknown,Unknown,Unknown,,Unknown,,,False,False,False,False,True,False,3.0,True,False,Cs; FA; MA,0.1; 0.54; 0.36,Pb,1,I,3,,CsFAMAPbI,,False,False,,,,1.51,False,,780.0,2.0,Spin-coating >> Spin-coating,Liquid >> Liquid,Air >> Air,,,,DMF; DMSO >> IPA,10; 1 >> 1,Unknown,Unknown,,Unknown,Unknown,,Unknown,Unknown,Unknown,Unknown,False,Unknown,,Unknown,,,150.0 >> 120.0,10.0 >> 40.0,Unknown,,,False,,Unknown,Unknown,Unknown,,,Unknown,Unknown,,,Spiro-MeOTAD,,,,Spin-coating,Unknown,Unknown,,,,Unknown,,Unknown,Unknown,,Unknown,Unknown,,Unknown,Unknown,Unknown,Unknown,Unknown,Unknown,Unknown,Unknown,Unknown,,,Au,80.0,,,Evaporation,Unknown,Unknown,,,,Unknown,,Unknown,Unknown,,Unknown,Unknown,,Unknown,Unknown,Unknown,Unknown,Unknown,Unknown,Unknown,Unknown,Unknown,,,False,,Unknown,,,,Unknown,Unknown,Unknown,,,,Unknown,,Unknown,Unknown,,Unknown,Unknown,,Unknown,Unknown,Unknown,Unknown,Unknown,Unknown,Unknown,Unknown,Unknown,,,False,,Unknown,,,,Unknown,Unknown,Unknown,,,,Unknown,,Unknown,Unknown,,Unknown,Unknown,,Unknown,Unknown,Unknown,Unknown,Unknown,Unknown,Unknown,Unknown,Unknown,,,False,Unknown,Unknown,Unknown,,,19.4,162
Cs0.1((NH2)2CH)0.747(CH3NH3)0.153PbBr0.51I2.49,SLG | ITO | SnO2-np | C60 | Perovskite | Spiro-MeOTAD | Au,,0.105,0.0,nip,False,,False,,nan; nan,,False,0.0,,,False,SLG | ITO,,,,,Unknown,,,,SnO2-np | C60,,Unknown,,Spin-coating | Spin-coating,Unknown,Unknown,,,,Unknown,,Unknown,Unknown,,Unknown,Unknown,,Unknown,Unknown,Unknown,Unknown,Unknown,Unknown,Unknown,,Unknown,,,False,False,False,False,True,False,3.0,True,False,Cs; FA; MA,0.1; 0.747; 0.153,Pb,1,Br; I,0.51; 2.49,,CsFAMAPbBrI,,False,False,,,,1.73,False,,775.0,1.0,Spin-coating,Liquid,N2,,,,DMF; DMSO,4; 1,Unknown,Unknown,,Unknown,Unknown,,Unknown,Unknown,Unknown,Unknown,True,Chlorobenzene,,Unknown,,,100.0,60.0,Unknown,,,False,,Unknown,Unknown,Unknown,,,Unknown,Unknown,,,Spiro-MeOTAD,,Li-TFSI; TBP,,Spin-coating,Unknown,Unknown,,,,Unknown,,Unknown,Unknown,,Unknown,Unknown,,Unknown,Unknown,Unknown,Unknown,Unknown,Unknown,Unknown,Unknown,Unknown,,,Au,70.0,,,Evaporation,Unknown,Unknown,,,,Unknown,,Unknown,Unknown,,Unknown,Unknown,,Unknown,Unknown,Unknown,Unknown,Unknown,Unknown,Unknown,Unknown,Unknown,,,False,,Unknown,,,,Unknown,Unknown,Unknown,,,,Unknown,,Unknown,Unknown,,Unknown,Unknown,,Unknown,Unknown,Unknown,Unknown,Unknown,Unknown,Unknown,Unknown,Unknown,,,False,,Unknown,,,,Unknown,Unknown,Unknown,,,,Unknown,,Unknown,Unknown,,Unknown,Unknown,,Unknown,Unknown,Unknown,Unknown,Unknown,Unknown,Unknown,Unknown,Unknown,,,False,Unknown,Unknown,Unknown,,,19.6,163
Cs0.1((NH2)2CH)0.75(CH3NH3)0.15Pb0.25Sn0.75Br0.5I2.5,SLG | ITO | PEDOT:PSS | Perovskite | PCBM-60 | C60 | BCP | Ag,,0.0314,0.0,pin,False,,False,,nan; nan,,False,0.0,,,False,SLG | ITO,,,,,Unknown,,,,PCBM-60 | C60 | BCP,nan | 20.0 | 8.0,Unknown,,Spin-coating | Evaporation | Evaporation,Unknown,Unknown,,,,Unknown,,Unknown,Unknown,,Unknown,Unknown,,Unknown,Unknown,Unknown,Unknown,Unknown,Unknown,Unknown,,Unknown,,,False,False,False,False,True,False,3.0,True,False,Cs; FA; MA,0.1; 0.75; 0.15,Pb; Sn,0.25; 0.75,Br; I,0.5; 2.5,,CsFAMAPbSnBrI,,False,False,,,450.0,1.29,False,,,1.0,Spin-coating,Liquid,N2,,,,DMSO; GBL,3; 7,Unknown,Unknown,,Unknown,Unknown,,Unknown,Unknown,Unknown,Unknown,True,Toluene,,Unknown,,,100.0,10.0,Unknown,,,False,,Unknown,Unknown,Unknown,,,Unknown,Unknown,,,PEDOT:PSS,50.0,,,Spin-coating,Unknown,Unknown,,,,Unknown,,Unknown,Unknown,,Unknown,Unknown,,Unknown,Unknown,Unknown,Unknown,Unknown,Unknown,Unknown,Unknown,Unknown,,,Ag,150.0,,,Evaporation,Unknown,Unknown,,,,Unknown,,Unknown,Unknown,,Unknown,Unknown,,Unknown,Unknown,Unknown,Unknown,Unknown,Unknown,Unknown,Unknown,Unknown,,,False,,Unknown,,,,Unknown,Unknown,Unknown,,,,Unknown,,Unknown,Unknown,,Unknown,Unknown,,Unknown,Unknown,Unknown,Unknown,Unknown,Unknown,Unknown,Unknown,Unknown,,,False,,Unknown,,,,Unknown,Unknown,Unknown,,,,Unknown,,Unknown,Unknown,,Unknown,Unknown,,Unknown,Unknown,Unknown,Unknown,Unknown,Unknown,Unknown,Unknown,Unknown,,,False,Unknown,Unknown,Unknown,,,9.01,165
Cs0.1((NH2)2CH)0.75(CH3NH3)0.15Pb0.5Sn0.5Br0.5I2.5,SLG | ITO | PEDOT:PSS | Perovskite | PCBM-60 | C60 | BCP | Ag,,0.0314,0.0,pin,False,,False,,nan; nan,,False,0.0,,,False,SLG | ITO,,,,,Unknown,,,,PCBM-60 | C60 | BCP,nan | 20.0 | 8.0,Unknown,,Spin-coating | Evaporation | Evaporation,Unknown,Unknown,,,,Unknown,,Unknown,Unknown,,Unknown,Unknown,,Unknown,Unknown,Unknown,Unknown,Unknown,Unknown,Unknown,,Unknown,,,False,False,False,False,True,False,3.0,True,False,Cs; FA; MA,0.1; 0.75; 0.15,Pb; Sn,0.5; 0.5,Br; I,0.5; 2.5,,CsFAMAPbSnBrI,,False,False,,,450.0,1.31,False,,,1.0,Spin-coating,Liquid,N2,,,,DMSO; GBL,3; 7,Unknown,Unknown,,Unknown,Unknown,,Unknown,Unknown,Unknown,Unknown,True,Toluene,,Unknown,,,100.0,10.0,Unknown,,,False,,Unknown,Unknown,Unknown,,,Unknown,Unknown,,,PEDOT:PSS,50.0,,,Spin-coating,Unknown,Unknown,,,,Unknown,,Unknown,Unknown,,Unknown,Unknown,,Unknown,Unknown,Unknown,Unknown,Unknown,Unknown,Unknown,Unknown,Unknown,,,Ag,150.0,,,Evaporation,Unknown,Unknown,,,,Unknown,,Unknown,Unknown,,Unknown,Unknown,,Unknown,Unknown,Unknown,Unknown,Unknown,Unknown,Unknown,Unknown,Unknown,,,False,,Unknown,,,,Unknown,Unknown,Unknown,,,,Unknown,,Unknown,Unknown,,Unknown,Unknown,,Unknown,Unknown,Unknown,Unknown,Unknown,Unknown,Unknown,Unknown,Unknown,,,False,,Unknown,,,,Unknown,Unknown,Unknown,,,,Unknown,,Unknown,Unknown,,Unknown,Unknown,,Unknown,Unknown,Unknown,Unknown,Unknown,Unknown,Unknown,Unknown,Unknown,,,False,Unknown,Unknown,Unknown,,,10.91,166
Cs0.1((NH2)2CH)0.75(CH3NH3)0.15Pb0.75Sn0.25Br0.5I2.5,SLG | ITO | PEDOT:PSS | Perovskite | PCBM-60 | C60 | BCP | Ag,,0.0314,0.0,pin,False,,False,,nan; nan,,False,0.0,,,False,SLG | ITO,,,,,Unknown,,,,PCBM-60 | C60 | BCP,nan | 20.0 | 8.0,Unknown,,Spin-coating | Evaporation | Evaporation,Unknown,Unknown,,,,Unknown,,Unknown,Unknown,,Unknown,Unknown,,Unknown,Unknown,Unknown,Unknown,Unknown,Unknown,Unknown,,Unknown,,,False,False,False,False,True,False,3.0,True,False,Cs; FA; MA,0.1; 0.75; 0.15,Pb; Sn,0.75; 0.25,Br; I,0.5; 2.5,,CsFAMAPbSnBrI,,False,False,,,450.0,1.36,False,,,1.0,Spin-coating,Liquid,N2,,,,DMSO; GBL,3; 7,Unknown,Unknown,,Unknown,Unknown,,Unknown,Unknown,Unknown,Unknown,True,Toluene,,Unknown,,,100.0,10.0,Unknown,,,False,,Unknown,Unknown,Unknown,,,Unknown,Unknown,,,PEDOT:PSS,50.0,,,Spin-coating,Unknown,Unknown,,,,Unknown,,Unknown,Unknown,,Unknown,Unknown,,Unknown,Unknown,Unknown,Unknown,Unknown,Unknown,Unknown,Unknown,Unknown,,,Ag,150.0,,,Evaporation,Unknown,Unknown,,,,Unknown,,Unknown,Unknown,,Unknown,Unknown,,Unknown,Unknown,Unknown,Unknown,Unknown,Unknown,Unknown,Unknown,Unknown,,,False,,Unknown,,,,Unknown,Unknown,Unknown,,,,Unknown,,Unknown,Unknown,,Unknown,Unknown,,Unknown,Unknown,Unknown,Unknown,Unknown,Unknown,Unknown,Unknown,Unknown,,,False,,Unknown,,,,Unknown,Unknown,Unknown,,,,Unknown,,Unknown,Unknown,,Unknown,Unknown,,Unknown,Unknown,Unknown,Unknown,Unknown,Unknown,Unknown,Unknown,Unknown,,,False,Unknown,Unknown,Unknown,,,13.54,167
Cs0.1((NH2)2CH)0.75(CH3NH3)0.15PbBr0.45I2.55,SLG | FTO | TiO2-c | TiO2-mp | Perovskite | Spiro-MeOTAD | Au,,0.09,0.0,nip,False,,False,,nan; nan,,False,0.0,,,False,SLG | FTO,,,,,Unknown,,,,TiO2-c | TiO2-mp,,Unknown,,Spin-coating | Spin-coating,Unknown,Unknown,,,,Unknown,,Unknown,Unknown,,Unknown,Unknown,,Unknown,Unknown,Unknown,Unknown,Unknown,Unknown,Unknown,,Unknown,,,False,False,False,False,True,False,3.0,True,False,Cs; FA; MA,0.1; 0.75; 0.15,Pb,1,Br; I,0.45; 2.55,PbI2,CsFAMAPbBrI,,False,False,Unknown,,450.0,1.63,False,,,1.0,Spin-coating,Liquid,N2,,,,DMF; DMSO,4; 1,Unknown,Unknown,,Unknown,Unknown,,Unknown,Unknown,Unknown,Unknown,True,Chlorobenzene,,Unknown,,,100.0,1.0,Unknown,,,False,,Unknown,Unknown,Unknown,,,Unknown,Unknown,,,Spiro-MeOTAD,,Li-TFSI; TBP,,Spin-coating,Unknown,Unknown,,,,Unknown,,Unknown,Unknown,,Unknown,Unknown,,Unknown,Unknown,Unknown,Unknown,Unknown,Unknown,Unknown,Unknown,Unknown,,,Au,,,,Evaporation,Unknown,Unknown,,,,Unknown,,Unknown,Unknown,,Unknown,Unknown,,Unknown,Unknown,Unknown,Unknown,Unknown,Unknown,Unknown,Unknown,Unknown,,,False,,Unknown,,,,Unknown,Unknown,Unknown,,,,Unknown,,Unknown,Unknown,,Unknown,Unknown,,Unknown,Unknown,Unknown,Unknown,Unknown,Unknown,Unknown,Unknown,Unknown,,,False,,Unknown,,,,Unknown,Unknown,Unknown,,,,Unknown,,Unknown,Unknown,,Unknown,Unknown,,Unknown,Unknown,Unknown,Unknown,Unknown,Unknown,Unknown,Unknown,Unknown,,,False,Unknown,Unknown,Unknown,,,13.7,168
Cs0.1((NH2)2CH)0.75(CH3NH3)0.15PbBr0.51I2.49,SLG | FTO | TiO2-c | TiO2-mp | Perovskite | Spiro-MeOTAD | Au,,0.16,0.0,nip,False,,False,,nan; nan,,False,0.0,,,False,SLG | FTO,,,,,Unknown,,,,TiO2-c | TiO2-mp,,Unknown | Li-TFSI,,Spray-pyrolys | Spin-coating,Unknown,Unknown,,,,Unknown,,Unknown,Unknown,,Unknown,Unknown,,Unknown,Unknown,Unknown,Unknown,Unknown,Unknown,Unknown,,Unknown,,,False,False,False,False,True,False,3.0,True,False,Cs; FA; MA,0.1; 0.75; 0.15,Pb,1,Br; I,0.51; 2.49,PbI2,CsFAMAPbBrI,,False,False,,,,1.63,False,,,1.0,Spin-coating,Liquid,N2,,,,DMF; DMSO,4; 1,Unknown,Unknown,,Unknown,Unknown,,Unknown,Unknown,Unknown,Unknown,True,Chlorobenzene,,Unknown,,,100.0,60.0,Unknown,,,False,,Unknown,Unknown,Unknown,,,Unknown,Unknown,,,Spiro-MeOTAD,,FK209; Li-TFSI; TBP,,Spin-coating,Unknown,Unknown,,,,Unknown,,Unknown,Unknown,,Unknown,Unknown,,Unknown,Unknown,Unknown,Unknown,Unknown,Unknown,Unknown,Unknown,Unknown,,,Au,80.0,,,Evaporation,Unknown,Unknown,,,,Unknown,,Unknown,Unknown,,Unknown,Unknown,,Unknown,Unknown,Unknown,Unknown,Unknown,Unknown,Unknown,Unknown,Unknown,,,False,,Unknown,,,,Unknown,Unknown,Unknown,,,,Unknown,,Unknown,Unknown,,Unknown,Unknown,,Unknown,Unknown,Unknown,Unknown,Unknown,Unknown,Unknown,Unknown,Unknown,,,False,,Unknown,,,,Unknown,Unknown,Unknown,,,,Unknown,,Unknown,Unknown,,Unknown,Unknown,,Unknown,Unknown,Unknown,Unknown,Unknown,Unknown,Unknown,Unknown,Unknown,,,False,Unknown,Unknown,Unknown,,,16.3,169
Cs0.1((NH2)2CH)0.75(CH3NH3)0.15PbBr0.5I2.5,SLG | ITO | PEDOT:PSS | Perovskite | PCBM-60 | C60 | BCP | Ag,,0.0314,0.0,pin,False,,False,,nan; nan,,False,0.0,,,False,SLG | ITO,,,,,Unknown,,,,PCBM-60 | C60 | BCP,nan | 20.0 | 8.0,Unknown,,Spin-coating | Evaporation | Evaporation,Unknown,Unknown,,,,Unknown,,Unknown,Unknown,,Unknown,Unknown,,Unknown,Unknown,Unknown,Unknown,Unknown,Unknown,Unknown,,Unknown,,,False,False,False,False,True,False,3.0,True,False,Cs; FA; MA,0.1; 0.75; 0.15,Pb,1,Br; I,0.5; 2.5,PbI2,CsFAMAPbBrI,,False,False,,,450.0,1.59,False,,,1.0,Spin-coating,Liquid,N2,,,,DMSO; GBL,3; 7,Unknown,Unknown,,Unknown,Unknown,,Unknown,Unknown,Unknown,Unknown,True,Toluene,,Unknown,,,100.0,10.0,Unknown,,,False,,Unknown,Unknown,Unknown,,,Unknown,Unknown,,,PEDOT:PSS,50.0,Li-TFSI; TBP,,Spin-coating,Unknown,Unknown,,,,Unknown,,Unknown,Unknown,,Unknown,Unknown,,Unknown,Unknown,Unknown,Unknown,Unknown,Unknown,Unknown,Unknown,Unknown,,,Ag,150.0,,,Evaporation,Unknown,Unknown,,,,Unknown,,Unknown,Unknown,,Unknown,Unknown,,Unknown,Unknown,Unknown,Unknown,Unknown,Unknown,Unknown,Unknown,Unknown,,,False,,Unknown,,,,Unknown,Unknown,Unknown,,,,Unknown,,Unknown,Unknown,,Unknown,Unknown,,Unknown,Unknown,Unknown,Unknown,Unknown,Unknown,Unknown,Unknown,Unknown,,,False,,Unknown,,,,Unknown,Unknown,Unknown,,,,Unknown,,Unknown,Unknown,,Unknown,Unknown,,Unknown,Unknown,Unknown,Unknown,Unknown,Unknown,Unknown,Unknown,Unknown,,,False,Unknown,Unknown,Unknown,,,8.46,171
Cs0.1((NH2)2CH)0.75(CH3NH3)0.15PbBrI2,SLG | FTO | TiO2-c | TiO2-mp | Perovskite | PTAA | MoO3 | ITO | MgF2,,0.3,0.0,nip,False,,True,,nan; nan,,False,0.0,,,False,SLG | FTO,,,,,Unknown,,,,TiO2-c | TiO2-mp,30.0 | 200.0,Unknown,,Spin-coating | Spin-coating,Unknown,Unknown,,,,Unknown,,Unknown,Unknown,,Unknown,Unknown,,Unknown,Unknown,Unknown,Unknown,Unknown,Unknown,Unknown,,Unknown,,,False,False,False,False,True,False,3.0,True,False,Cs; FA; MA,0.1; 0.75; 0.15,Pb,1,Br; I,1; 2,,CsFAMAPbBrI,,False,False,Rb,,,1.73,False,,,1.0,Spin-coating,Liquid,N2,,,,DMF; GBL,4; 1,Unknown,Unknown,,Unknown,Unknown,,Unknown,Unknown,Unknown,Unknown,True,Chlorobenzene,,Unknown,,,100.0,30.0,Unknown,,,False,,Unknown,Unknown,Unknown,,,Unknown,Unknown,,,PTAA,,Li-TFSI; TBP,,Spin-coating,Unknown,Unknown,,,,Unknown,,Unknown,Unknown,,Unknown,Unknown,,Unknown,Unknown,Unknown,Unknown,Unknown,Unknown,Unknown,Unknown,Unknown,,,MoOx | ITO | MgF2,10.0 | 40.0 | nan,,,Evaporation | Sputtering | Evaporation,Unknown,Unknown,,,,Unknown,,Unknown,Unknown,,Unknown,Unknown,,Unknown,Unknown,Unknown,Unknown,Unknown,Unknown,Unknown,Unknown,Unknown,,,False,,Unknown,,,,Unknown,Unknown,Unknown,,,,Unknown,,Unknown,Unknown,,Unknown,Unknown,,Unknown,Unknown,Unknown,Unknown,Unknown,Unknown,Unknown,Unknown,Unknown,,,False,,Unknown,,,,Unknown,Unknown,Unknown,,,,Unknown,,Unknown,Unknown,,Unknown,Unknown,,Unknown,Unknown,Unknown,Unknown,Unknown,Unknown,Unknown,Unknown,Unknown,,,False,Unknown,Unknown,Unknown,,,16.0,172
Cs0.1((NH2)2CH)0.75(CH3NH3)0.15SnBr0.5I2.5,SLG | ITO | PEDOT:PSS | Perovskite | PCBM-60 | C60 | BCP | Ag,,0.0314,0.0,pin,False,,False,,nan; nan,,False,0.0,,,False,SLG | ITO,,,,,Unknown,,,,PCBM-60 | C60 | BCP,nan | 20.0 | 8.0,Unknown,,Spin-coating | Evaporation | Evaporation,Unknown,Unknown,,,,Unknown,,Unknown,Unknown,,Unknown,Unknown,,Unknown,Unknown,Unknown,Unknown,Unknown,Unknown,Unknown,,Unknown,,,False,False,False,False,True,False,3.0,True,False,Cs; FA; MA,0.1; 0.75; 0.15,Sn,1,Br; I,0.5; 2.5,,CsFAMASnBrI,,False,True,,,450.0,1.44,False,,832.2,1.0,Spin-coating,Liquid,N2,,,,DMSO; GBL,3; 7,Unknown,Unknown,,Unknown,Unknown,,Unknown,Unknown,Unknown,Unknown,True,Toluene,,Unknown,,,100.0,10.0,Unknown,,,False,,Unknown,Unknown,Unknown,,,Unknown,Unknown,,,PEDOT:PSS,50.0,,,Spin-coating,Unknown,Unknown,,,,Unknown,,Unknown,Unknown,,Unknown,Unknown,,Unknown,Unknown,Unknown,Unknown,Unknown,Unknown,Unknown,Unknown,Unknown,,,Ag,150.0,,,Evaporation,Unknown,Unknown,,,,Unknown,,Unknown,Unknown,,Unknown,Unknown,,Unknown,Unknown,Unknown,Unknown,Unknown,Unknown,Unknown,Unknown,Unknown,,,False,,Unknown,,,,Unknown,Unknown,Unknown,,,,Unknown,,Unknown,Unknown,,Unknown,Unknown,,Unknown,Unknown,Unknown,Unknown,Unknown,Unknown,Unknown,Unknown,Unknown,,,False,,Unknown,,,,Unknown,Unknown,Unknown,,,,Unknown,,Unknown,Unknown,,Unknown,Unknown,,Unknown,Unknown,Unknown,Unknown,Unknown,Unknown,Unknown,Unknown,Unknown,,,False,Unknown,Unknown,Unknown,,,2.43,173
Cs0.1((NH2)2CH)0.765(CH3NH3)0.135PbBr0.45I2.55,SLG | FTO | TiO2-c | TiO2-mp | Perovskite | Spiro-MeOTAD | Au,,0.16,0.0,nip,False,,False,,nan; nan,,False,0.0,,,False,SLG | FTO,,,,,Unknown,,,,TiO2-c | TiO2-mp,nan | 150.0,Unknown,,Spray-pyrolys | Spin-coating,Unknown,Unknown,,,,Unknown,,Unknown,Unknown,,Unknown,Unknown,,Unknown,Unknown,Unknown,Unknown,Unknown,Unknown,Unknown,,Unknown,,,False,False,False,False,True,False,3.0,True,False,Cs; FA; MA,0.1; 0.765; 0.135,Pb,1,Br; I,0.45; 2.55,,CsFAMAPbBrI,,False,False,,,480.0,1.611,False,,,1.0,Spin-coating,Liquid,Ar,,,,Unknown,,Unknown,Unknown,,Unknown,Unknown,,Unknown,Unknown,Unknown,Unknown,True,Chlorobenzene,,Unknown,,,100.0,60.0,Unknown,,,False,,Unknown,Unknown,Unknown,,,Unknown,Unknown,,,Spiro-MeOTAD,270.0,FK209; Li-TFSI; TBP,,Spin-coating,Unknown,Unknown,,,,Unknown,,Unknown,Unknown,,Unknown,Unknown,,Unknown,Unknown,Unknown,Unknown,Unknown,Unknown,Unknown,Unknown,Unknown,,,Au,80.0,,,Evaporation,Unknown,Unknown,,,,Unknown,,Unknown,Unknown,,Unknown,Unknown,,Unknown,Unknown,Unknown,Unknown,Unknown,Unknown,Unknown,Unknown,Unknown,,,False,,Unknown,,,,Unknown,Unknown,Unknown,,,,Unknown,,Unknown,Unknown,,Unknown,Unknown,,Unknown,Unknown,Unknown,Unknown,Unknown,Unknown,Unknown,Unknown,Unknown,,,False,,Unknown,,,,Unknown,Unknown,Unknown,,,,Unknown,,Unknown,Unknown,,Unknown,Unknown,,Unknown,Unknown,Unknown,Unknown,Unknown,Unknown,Unknown,Unknown,Unknown,,,False,Unknown,Unknown,Unknown,,,15.71,175
Cs0.1((NH2)2CH)0.76(CH3NH3)0.14PbBr0.51I2.49,SLG | FTO | TiO2-c | TiO2-mp | Perovskite | Spiro-MeOTAD | Au,,0.16,0.0,nip,False,,False,,nan; nan,,False,0.0,,,False,SLG | FTO,,,,,Unknown,,,,TiO2-c | TiO2-mp,20.0,Unknown | Li-TSFI,,Spray-pyrolys | Spin-coating,Unknown,Unknown,,,,Unknown,,Unknown,Unknown,,Unknown,Unknown,,Unknown,Unknown,Unknown,Unknown,Unknown,Unknown,Unknown,,Unknown,,,False,False,False,False,True,False,3.0,True,False,Cs; FA; MA,0.1; 0.76; 0.14,Pb,1,Br; I,0.51; 2.49,PbI2,CsFAMAPbBrI,,False,False,,,500.0,1.61,False,,775.0,1.0,Spin-coating,Liquid,N2,,,,DMF; DMSO,4; 1,Unknown,Unknown,,Unknown,Unknown,,Unknown,Unknown,Unknown,Unknown,True,Trifluorotoluene,,Unknown,,,100.0,60.0,Unknown,,,False,,Unknown,Unknown,Unknown,,,Unknown,Unknown,,,Spiro-MeOTAD,,Li-TFSI; TBP,,Spin-coating,Unknown,Unknown,,,,Unknown,,Unknown,Unknown,,Unknown,Unknown,,Unknown,Unknown,Unknown,Unknown,Unknown,Unknown,Unknown,Unknown,Unknown,,,Au,70.0,,,Evaporation,Unknown,Unknown,,,,Unknown,,Unknown,Unknown,,Unknown,Unknown,,Unknown,Unknown,Unknown,Unknown,Unknown,Unknown,Unknown,Unknown,Unknown,,,False,,Unknown,,,,Unknown,Unknown,Unknown,,,,Unknown,,Unknown,Unknown,,Unknown,Unknown,,Unknown,Unknown,Unknown,Unknown,Unknown,Unknown,Unknown,Unknown,Unknown,,,False,,Unknown,,,,Unknown,Unknown,Unknown,,,,Unknown,,Unknown,Unknown,,Unknown,Unknown,,Unknown,Unknown,Unknown,Unknown,Unknown,Unknown,Unknown,Unknown,Unknown,,,False,Unknown,Unknown,Unknown,,,18.65,176
Cs0.1((NH2)2CH)0.81(CH3NH3)0.09PbBr0.1I2.9,SLG | ITO | TiO2-np | Perovskite | Spiro-MeOTAD | Au,,0.049,0.0,nip,False,,False,,nan; nan,,False,0.0,,,False,SLG | ITO,,,,,Unknown,,,,TiO2-np,50.0,Cl,,Spin-coating,Unknown,Unknown,,,,Unknown,,Unknown,Unknown,,Unknown,Unknown,,Unknown,Unknown,Unknown,Unknown,Unknown,Unknown,Unknown,,Unknown,,,False,False,False,False,True,False,3.0,True,False,Cs; FA; MA,0.1; 0.81; 0.09,Pb,1,Br; I,0.1; 2.9,,CsFAMAPbBrI,,False,False,,,700.0,1.55,False,,,2.0,Spin-coating >> Spin-coating,Liquid >> Liquid,Unknown,,,,DMF; DMSO >> IPA,9; 1 >> 1,Unknown,Unknown,,Unknown,Unknown,,Unknown,Unknown,Unknown,Unknown,False,Unknown,,Unknown,,,70.0 >> 140.0,2.0 >> 25.0,Unknown,,,False,,Unknown,Unknown,Unknown,,,Unknown,Unknown,,,Spiro-MeOTAD,,Li-TFSI; TBP,,Spin-coating,Unknown,Unknown,,,,Unknown,,Unknown,Unknown,,Unknown,Unknown,,Unknown,Unknown,Unknown,Unknown,Unknown,Unknown,Unknown,Unknown,Unknown,,,Au,100.0,,,Evaporation,Unknown,Unknown,,,,Unknown,,Unknown,Unknown,,Unknown,Unknown,,Unknown,Unknown,Unknown,Unknown,Unknown,Unknown,Unknown,Unknown,Unknown,,,False,,Unknown,,,,Unknown,Unknown,Unknown,,,,Unknown,,Unknown,Unknown,,Unknown,Unknown,,Unknown,Unknown,Unknown,Unknown,Unknown,Unknown,Unknown,Unknown,Unknown,,,False,,Unknown,,,,Unknown,Unknown,Unknown,,,,Unknown,,Unknown,Unknown,,Unknown,Unknown,,Unknown,Unknown,Unknown,Unknown,Unknown,Unknown,Unknown,Unknown,Unknown,,,False,Unknown,Unknown,Unknown,,,21.7,178
Cs0.1((NH2)2CH)0.9PbBr0.09I2.91,SLG | ITO | PolyTPD | Perovskite | PCBM-60 | BCP | Ag,,0.07,0.0,pin,False,,False,,nan; nan,,False,0.0,,,False,SLG | ITO,,,,,Unknown,,,,PCBM-60 | BCP,30.0 | 6.0,Unknown,,Spin-coating | Evaporation,Unknown,Unknown,,,,Unknown,,Unknown,Unknown,,Unknown,Unknown,,Unknown,Unknown,Unknown,Unknown,Unknown,Unknown,Unknown,,Unknown,,,False,False,False,False,True,False,3.0,True,False,Cs; FA,0.1; 0.9,Pb,1,Br; I,0.09; 2.91,,CsFAPbBrI,,False,False,,,,1.54,False,,,1.0,Spin-coating,Liquid,Unknown,,,,DMF; DMSO,4; 1,Unknown,Unknown,,Unknown,Unknown,,Unknown,Unknown,Unknown,Unknown,True,Chlorobenzene,,Unknown,,,80; 120; 180,5.0; 5.0; 30.0,Unknown,,,False,,Unknown,Unknown,Unknown,,,Unknown,Unknown,,,PolyTPD,30.0,,,Spin-coating,Unknown,Unknown,,,,Unknown,,Unknown,Unknown,,Unknown,Unknown,,Unknown,Unknown,Unknown,Unknown,Unknown,Unknown,Unknown,Unknown,Unknown,,,Ag,120.0,,,Evaporation,Unknown,Unknown,,,,Unknown,,Unknown,Unknown,,Unknown,Unknown,,Unknown,Unknown,Unknown,Unknown,Unknown,Unknown,Unknown,Unknown,Unknown,,,False,,Unknown,,,,Unknown,Unknown,Unknown,,,,Unknown,,Unknown,Unknown,,Unknown,Unknown,,Unknown,Unknown,Unknown,Unknown,Unknown,Unknown,Unknown,Unknown,Unknown,,,False,,Unknown,,,,Unknown,Unknown,Unknown,,,,Unknown,,Unknown,Unknown,,Unknown,Unknown,,Unknown,Unknown,Unknown,Unknown,Unknown,Unknown,Unknown,Unknown,Unknown,,,False,Unknown,Unknown,Unknown,,,16.5,180
Cs0.1((NH2)2CH)0.9PbBr0.1I2.9,SLG | FTO | TiO2-c | TiO2-mp | Perovskite | Spiro-MeOTAD | Au,0.13,0.125,0.0,nip,False,,False,,nan; nan,,False,0.0,,,False,SLG | FTO,,,,,Unknown,,,,TiO2-c | TiO2-mp,nan | nan,,,CBD | Spin-coating >> CBD,Liquid | Liquid >> Liquid,Air | Air,,,,Water | 1-butanol >> Water,1 | 1 >> 1,Unknown,Unknown,titanium tetrachloride | TiO2-np >> titanium tetrachloride,Unknown,Unknown,20 mM >> 0.11 mg/ml >> 20 mM,Unknown,Unknown,70 | 25 >> 70,70 | 25 >> 70,500 | 550 >> 500,30.0 | 60.0 >> 30.0,Air | Air,,Unknown,,,False,False,False,False,True,False,3.0,True,False,Cs; FA,0.1; 0.9,Pb,1,Br; I,0.1; 2.9,PbI2,CsFAPbBrI,Solution composition,False,False,,,,1.55,False,Absorption,800.0,1.0,Spin-coating,Liquid,N2,1 atm,1 atm,,DMF; DMSO,6.66; 1,Unknown,Unknown,CsBr; FAI; PbI2,Unknown,Unknown,0.1426 M; 1.56 M; 1.74 M,Unknown,Unknown,25,25,True,Diethyl ether,1,350.0,,,145,40.0,Unknown,,,False,,Unknown,Unknown,Unknown,Washed with IPA,,Unknown,Unknown,,,Spiro-MeOTAD,,Li-TFSI; TBP,9.1 mg/ml; 28.8 µl/ml,Spin-coating,Liquid,N2,1 atm,1 atm,,Chlorobenzene,,Unknown,Unknown,Li-TFSI; Spiro-MeOTAD; TBP,Unknown,Unknown,9.1 mg/ml; 72.3 mg/ml; 28.8 µl/ml,Unknown,Unknown,Unknown,Unknown,25,Unknown,Unknown,Unknown,Unknown,,,Au,80.0,Undoped,,Evaporation,Gas,Vacuum,,,,Unknown,,Unknown,Unknown,,Unknown,Unknown,,Unknown,Unknown,25,25,Unknown,Unknown,Unknown,Unknown,Unknown,,,False,,Unknown,,,,Unknown,Unknown,Unknown,,,,Unknown,,Unknown,Unknown,,Unknown,Unknown,,Unknown,Unknown,Unknown,Unknown,Unknown,Unknown,Unknown,Unknown,Unknown,,,False,,Unknown,,,,Unknown,Unknown,Unknown,,,,Unknown,,Unknown,Unknown,,Unknown,Unknown,,Unknown,Unknown,Unknown,Unknown,Unknown,Unknown,Unknown,Unknown,Unknown,,,False,Unknown,Unknown,Unknown,,,17.75,181
Cs0.1((NH2)2CH)0.9PbBr0.3I2.7,SLG | FTO | NiMgLiO | Perovskite | PCBM-60 | BCP | Ag,,0.09,0.0,pin,False,,False,,nan; nan,,False,0.0,,,False,SLG | FTO,,,,,Unknown,,,,PCBM-60 | BCP,30.0 | 6.0,Unknown,,Spin-coating | Evaporation,Unknown,Unknown,,,,Unknown,,Unknown,Unknown,,Unknown,Unknown,,Unknown,Unknown,Unknown,Unknown,Unknown,Unknown,Unknown,,Unknown,,,False,False,False,False,True,False,3.0,True,False,Cs; FA,0.1; 0.9,Pb,1,Br; I,0.3; 2.7,,CsFAPbBrI,,False,False,Undoped,,,1.48,False,Composition,,1.0,Spin-coating,Liquid,N2,,,,DMF; DMSO,4; 1,Unknown,Unknown,,Unknown,Unknown,,Unknown,Unknown,Unknown,Unknown,True,Unknown,,Unknown,,,150,Unknown,Unknown,,,False,,Unknown,Unknown,Unknown,,,Unknown,Unknown,,,NiMgLiO,30.0,Li-TFSI; TBP,,Spray-pyrolys,Unknown,Unknown,,,,Unknown,,Unknown,Unknown,,Unknown,Unknown,,Unknown,Unknown,Unknown,Unknown,Unknown,Unknown,Unknown,Unknown,Unknown,,,Ag,5.0 | 90.0,,,Evaporation,Unknown,Unknown,,,,Unknown,,Unknown,Unknown,,Unknown,Unknown,,Unknown,Unknown,Unknown,Unknown,Unknown,Unknown,Unknown,Unknown,Unknown,,,False,,Unknown,,,,Unknown,Unknown,Unknown,,,,Unknown,,Unknown,Unknown,,Unknown,Unknown,,Unknown,Unknown,Unknown,Unknown,Unknown,Unknown,Unknown,Unknown,Unknown,,,False,,Unknown,,,,Unknown,Unknown,Unknown,,,,Unknown,,Unknown,Unknown,,Unknown,Unknown,,Unknown,Unknown,Unknown,Unknown,Unknown,Unknown,Unknown,Unknown,Unknown,,,False,Unknown,Unknown,Unknown,,,17.42,182
Cs0.1((NH2)2CH)0.9PbBr0.6I2.4,SLG | ITO | PolyTPD | Perovskite | PCBM-60 | BCP | Ag,,0.07,0.0,pin,False,,False,,nan; nan,,False,0.0,,,False,SLG | ITO,,,,,Unknown,,,,PCBM-60 | BCP,30.0 | 6.0,Unknown,,Spin-coating | Evaporation,Unknown,Unknown,,,,Unknown,,Unknown,Unknown,,Unknown,Unknown,,Unknown,Unknown,Unknown,Unknown,Unknown,Unknown,Unknown,,Unknown,,,False,False,False,False,True,False,3.0,True,False,Cs; FA,0.1; 0.9,Pb,1,Br; I,0.6; 2.4,,CsFAPbBrI,,False,False,,,,1.61,False,,,1.0,Spin-coating,Liquid,Unknown,,,,DMF; DMSO,4; 1,Unknown,Unknown,,Unknown,Unknown,,Unknown,Unknown,Unknown,Unknown,True,Chlorobenzene,,Unknown,,,80; 120; 180,5.0; 5.0; 30.0,Unknown,,,False,,Unknown,Unknown,Unknown,,,Unknown,Unknown,,,PolyTPD,30.0,,,Spin-coating,Unknown,Unknown,,,,Unknown,,Unknown,Unknown,,Unknown,Unknown,,Unknown,Unknown,Unknown,Unknown,Unknown,Unknown,Unknown,Unknown,Unknown,,,Ag,120.0,,,Evaporation,Unknown,Unknown,,,,Unknown,,Unknown,Unknown,,Unknown,Unknown,,Unknown,Unknown,Unknown,Unknown,Unknown,Unknown,Unknown,Unknown,Unknown,,,False,,Unknown,,,,Unknown,Unknown,Unknown,,,,Unknown,,Unknown,Unknown,,Unknown,Unknown,,Unknown,Unknown,Unknown,Unknown,Unknown,Unknown,Unknown,Unknown,Unknown,,,False,,Unknown,,,,Unknown,Unknown,Unknown,,,,Unknown,,Unknown,Unknown,,Unknown,Unknown,,Unknown,Unknown,Unknown,Unknown,Unknown,Unknown,Unknown,Unknown,Unknown,,,False,Unknown,Unknown,Unknown,,,15.4,183
Cs0.1((NH2)2CH)0.9PbBr0.9I2.1,SLG | ITO | PolyTPD | Perovskite | PCBM-60 | BCP | Ag,,0.1,0.0,pin,False,,False,,nan; nan,,False,0.0,,,False,SLG | ITO,,,,,Unknown,,,,PCBM-60 | BCP,30.0 | 6.0,Unknown,,Spin-coating | Evaporation,Unknown,Unknown,,,,Unknown,,Unknown,Unknown,,Unknown,Unknown,,Unknown,Unknown,Unknown,Unknown,Unknown,Unknown,Unknown,,Unknown,,,False,False,False,False,True,False,3.0,True,False,Cs; FA,0.1; 0.9,Pb,1,Br; I,0.9; 2.1,,CsFAPbBrI,,False,False,,,,1.7,False,,,1.0,Spin-coating,Liquid,Unknown,,,,Unknown,4; 1,Unknown,Unknown,,Unknown,Unknown,,Unknown,Unknown,Unknown,Unknown,True,Chlorobenzene,,Unknown,,,180.0,30.0,Unknown,,,False,,Unknown,Unknown,Unknown,,,Unknown,Unknown,,,PolyTPD,30.0,,,Spin-coating,Unknown,Unknown,,,,Unknown,,Unknown,Unknown,,Unknown,Unknown,,Unknown,Unknown,Unknown,Unknown,Unknown,Unknown,Unknown,Unknown,Unknown,,,Ag,120.0,,,Evaporation,Unknown,Unknown,,,,Unknown,,Unknown,Unknown,,Unknown,Unknown,,Unknown,Unknown,Unknown,Unknown,Unknown,Unknown,Unknown,Unknown,Unknown,,,False,,Unknown,,,,Unknown,Unknown,Unknown,,,,Unknown,,Unknown,Unknown,,Unknown,Unknown,,Unknown,Unknown,Unknown,Unknown,Unknown,Unknown,Unknown,Unknown,Unknown,,,False,,Unknown,,,,Unknown,Unknown,Unknown,,,,Unknown,,Unknown,Unknown,,Unknown,Unknown,,Unknown,Unknown,Unknown,Unknown,Unknown,Unknown,Unknown,Unknown,Unknown,,,False,Unknown,Unknown,Unknown,,,14.5,184
Cs0.1((NH2)2CH)0.9PbI3,SLG | FTO | TiO2-c | TiO2-mp | Perovskite | Spiro-MeOTAD | Au,,0.15,0.0,nip,False,,False,,nan; nan,,False,0.0,,,False,SLG | FTO,,,Nippon Sheet Glass Co.,,Unknown,,,Soap >> Ultrasonic bath >> Acetone >> Ultrasonic bath >> Ethanol,TiO2-c | TiO2-mp,40.0,Unknown,,Spray-pyrolys | Spin-coating,Unknown,Unknown,,,,Unknown,1 | 1 | 1,Unknown,Unknown,Titanium diisopropoxide bis(acetylacetonate) | TiO2 paste NR30-D | SnCl4,Unknown,Unknown,6 vol% | 10 wt% | 1 mM,Unknown,Unknown,Unknown,Unknown,Unknown,Unknown,Unknown,,Unknown,,,False,False,False,False,True,False,3.0,True,False,Cs; FA,0.1; 0.9,Pb,1,I,3,Stoichiometric,CsFAPbI,XRD,False,False,Undoped,,550.0,1.48,False,Absorption,799.0,2.0,Spin-coating >> Air brush spray,Liquid >> Liquid,Air >> Air,,,,DMF >> IPA,1 >> 1,Unknown,Unknown,CsI; FAI; PbI2,Unknown,Unknown,,Unknown,Unknown,Unknown,Unknown,True,IPA,1.0,Unknown,Undoped,,Unknown >> 160.0,Unknown >> 10.0,Unknown,,,False,,Unknown,Unknown,Unknown,Washed with IPA,,Unknown,Unknown,,,Spiro-MeOTAD,200.0,Li-TFSI; TBP,,Spin-coating,Unknown,Unknown,,,,Unknown,1,Unknown,Unknown,FK209; Li-TFSI; Spiro-MeOTAD; TBP,Unknown,Unknown,,Unknown,Unknown,Unknown,Unknown,Unknown,Unknown,Unknown,Unknown,Unknown,,,Au,80.0,Undoped,,Evaporation,Unknown,Unknown,,,,Unknown,,Unknown,Unknown,Au,Unknown,Unknown,,Unknown,Unknown,Unknown,Unknown,Unknown,Unknown,Unknown,Unknown,Unknown,,,False,,Unknown,,,,Unknown,Unknown,Unknown,,,,Unknown,,Unknown,Unknown,,Unknown,Unknown,,Unknown,Unknown,Unknown,Unknown,Unknown,Unknown,Unknown,Unknown,Unknown,,,False,,Unknown,,,,Unknown,Unknown,Unknown,,,,Unknown,,Unknown,Unknown,,Unknown,Unknown,,Unknown,Unknown,Unknown,Unknown,Unknown,Unknown,Unknown,Unknown,Unknown,,,False,Unknown,Unknown,Unknown,,,14.8,186
Cs0.1(CH3NH3)0.9Pb0.25Sn0.75I3,SLG | ITO | PEDOT:PSS | Perovskite | PCBM-60 | bis‐C60 | Ag,,0.1,0.0,pin,False,,False,,nan; nan,,False,0.0,,,False,SLG | ITO,,,,,Unknown,,,,PCBM-60 | bis-C60,,Unknown,,Spin-coating | Spin-coating,Unknown,Unknown,,,,Unknown,,Unknown,Unknown,,Unknown,Unknown,,Unknown,Unknown,Unknown,Unknown,Unknown,Unknown,Unknown,,Unknown,,,False,False,False,False,True,False,3.0,True,False,Cs; MA,0.1; 0.9,Pb; Sn,0.25; 0.75,I,3,,CsMAPbSnI,,False,False,,,,1.26,False,,,1.0,Spin-coating,Liquid,N2,,,,DMSO; GBL,3; 7,Unknown,Unknown,,Unknown,Unknown,,Unknown,Unknown,Unknown,Unknown,True,Toluene,,Unknown,,,100.0,10.0,Unknown,,,False,,Unknown,Unknown,Unknown,,,Unknown,Unknown,,,PEDOT:PSS,,,,Spin-coating,Unknown,Unknown,,,,Unknown,,Unknown,Unknown,,Unknown,Unknown,,Unknown,Unknown,Unknown,Unknown,Unknown,Unknown,Unknown,Unknown,Unknown,,,Ag,150.0,,,Evaporation,Unknown,Unknown,,,,Unknown,,Unknown,Unknown,,Unknown,Unknown,,Unknown,Unknown,Unknown,Unknown,Unknown,Unknown,Unknown,Unknown,Unknown,,,False,,Unknown,,,,Unknown,Unknown,Unknown,,,,Unknown,,Unknown,Unknown,,Unknown,Unknown,,Unknown,Unknown,Unknown,Unknown,Unknown,Unknown,Unknown,Unknown,Unknown,,,False,,Unknown,,,,Unknown,Unknown,Unknown,,,,Unknown,,Unknown,Unknown,,Unknown,Unknown,,Unknown,Unknown,Unknown,Unknown,Unknown,Unknown,Unknown,Unknown,Unknown,,,False,Unknown,Unknown,Unknown,,,6.38,187
Cs0.1(CH3NH3)0.9Pb0.5Sn0.5I3,SLG | ITO | PEDOT:PSS | Perovskite | PCBM-60 | bis‐C60 | Ag,,0.1,0.0,pin,False,,False,,nan; nan,,False,0.0,,,False,SLG | ITO,,,,,Unknown,,,,PCBM-60 | bis-C60,,Unknown,,Spin-coating | Spin-coating,Unknown,Unknown,,,,Unknown,,Unknown,Unknown,,Unknown,Unknown,,Unknown,Unknown,Unknown,Unknown,Unknown,Unknown,Unknown,,Unknown,,,False,False,False,False,True,False,3.0,True,False,Cs; MA,0.1; 0.9,Pb; Sn,0.5; 0.5,I,3,,CsMAPbSnI,,False,False,,,,1.28,False,,,1.0,Spin-coating,Liquid,N2,,,,DMSO; GBL,3; 7,Unknown,Unknown,,Unknown,Unknown,,Unknown,Unknown,Unknown,Unknown,True,Toluene,,Unknown,,,100.0,10.0,Unknown,,,False,,Unknown,Unknown,Unknown,,,Unknown,Unknown,,,PEDOT:PSS,,,,Spin-coating,Unknown,Unknown,,,,Unknown,,Unknown,Unknown,,Unknown,Unknown,,Unknown,Unknown,Unknown,Unknown,Unknown,Unknown,Unknown,Unknown,Unknown,,,Ag,150.0,,,Evaporation,Unknown,Unknown,,,,Unknown,,Unknown,Unknown,,Unknown,Unknown,,Unknown,Unknown,Unknown,Unknown,Unknown,Unknown,Unknown,Unknown,Unknown,,,False,,Unknown,,,,Unknown,Unknown,Unknown,,,,Unknown,,Unknown,Unknown,,Unknown,Unknown,,Unknown,Unknown,Unknown,Unknown,Unknown,Unknown,Unknown,Unknown,Unknown,,,False,,Unknown,,,,Unknown,Unknown,Unknown,,,,Unknown,,Unknown,Unknown,,Unknown,Unknown,,Unknown,Unknown,Unknown,Unknown,Unknown,Unknown,Unknown,Unknown,Unknown,,,False,Unknown,Unknown,Unknown,,,10.07,188
Cs0.1(CH3NH3)0.9Pb0.75Sn0.25I3,SLG | ITO | PEDOT:PSS | Perovskite | PCBM-60 | C60 | Ag,,0.01,0.0,pin,False,,False,,nan; nan,,False,0.0,,,False,SLG | ITO,,,,,Unknown,,,,PCBM-60 | C60,,Unknown,,Spin-coating | Spin-coating,Unknown,Unknown,,,,Unknown,,Unknown,Unknown,,Unknown,Unknown,,Unknown,Unknown,Unknown,Unknown,Unknown,Unknown,Unknown,,Unknown,,,False,False,False,False,True,False,3.0,True,False,Cs; MA,0.1; 0.9,Pb; Sn,0.75; 0.25,I,3,,CsMAPbSnI,,False,False,,,,1.39,False,,,1.0,Spin-coating,Liquid,N2,,,,DMSO; GBL,3; 7,Unknown,Unknown,,Unknown,Unknown,,Unknown,Unknown,Unknown,Unknown,True,Toluene,,Unknown,,,100.0,10.0,Unknown,,,False,,Unknown,Unknown,Unknown,,,Unknown,Unknown,,,PEDOT:PSS,,,,Spin-coating,Unknown,Unknown,,,,Unknown,,Unknown,Unknown,,Unknown,Unknown,,Unknown,Unknown,Unknown,Unknown,Unknown,Unknown,Unknown,Unknown,Unknown,,,Ag,150.0,,,Evaporation,Unknown,Unknown,,,,Unknown,,Unknown,Unknown,,Unknown,Unknown,,Unknown,Unknown,Unknown,Unknown,Unknown,Unknown,Unknown,Unknown,Unknown,,,False,,Unknown,,,,Unknown,Unknown,Unknown,,,,Unknown,,Unknown,Unknown,,Unknown,Unknown,,Unknown,Unknown,Unknown,Unknown,Unknown,Unknown,Unknown,Unknown,Unknown,,,False,,Unknown,,,,Unknown,Unknown,Unknown,,,,Unknown,,Unknown,Unknown,,Unknown,Unknown,,Unknown,Unknown,Unknown,Unknown,Unknown,Unknown,Unknown,Unknown,Unknown,,,False,Unknown,Unknown,Unknown,,,14.55,189
