Repository: AI-and-Semiconductor-Technology-Lab/data

File: data2/1p1_to_1p8.csv (part 7 of 16)
Cs0.1(CH3NH3)0.9PbBrI2,SLG | ITO | PolyTPD | Perovskite | PCBM-60 | BCP | Ag,,0.1,0.0,pin,False,,False,,nan; nan,,False,0.0,,,False,SLG | ITO,,,,,Unknown,,,,PCBM-60 | BCP,,,,Spin-coating | Spin-coating,Unknown,Unknown,,,,Unknown,,Unknown,Unknown,,Unknown,Unknown,,Unknown,Unknown,Unknown,Unknown,Unknown,Unknown,Unknown,,Unknown,,,False,False,False,False,True,False,3.0,True,False,Cs; MA,0.1; 0.9,Pb,1,Br; I,1; 2,,CsMAPbBrI,,False,False,SCN,0.08,,1.77,False,,,1.0,Spin-coating,Liquid,N2,,,,DMF; DMSO,1; 0.078,Unknown,Unknown,,Unknown,Unknown,,Unknown,Unknown,Unknown,Unknown,True,Toluene,,Unknown,,,100,10.0,Unknown,,,True,,DMF,Unknown,Unknown,,,Unknown,Unknown,,,PolyTPD,,,,Spin-coating,Unknown,Unknown,,,,Unknown,,Unknown,Unknown,,Unknown,Unknown,,Unknown,Unknown,Unknown,Unknown,Unknown,Unknown,Unknown,Unknown,Unknown,,,Ag,,,,Evaporation,Unknown,Unknown,,,,Unknown,,Unknown,Unknown,,Unknown,Unknown,,Unknown,Unknown,Unknown,Unknown,Unknown,Unknown,Unknown,Unknown,Unknown,,,False,,Unknown,,,,Unknown,Unknown,Unknown,,,,Unknown,,Unknown,Unknown,,Unknown,Unknown,,Unknown,Unknown,Unknown,Unknown,Unknown,Unknown,Unknown,Unknown,Unknown,,,False,,Unknown,,,,Unknown,Unknown,Unknown,,,,Unknown,,Unknown,Unknown,,Unknown,Unknown,,Unknown,Unknown,Unknown,Unknown,Unknown,Unknown,Unknown,Unknown,Unknown,,,False,Unknown,Unknown,Unknown,,,16.1,192
Cs0.1(CH3NH3)0.9PbI3,SLG | FTO | TiO2-c | TiO2-mp | Perovskite | Spiro-MeOTAD | Ag,,0.09,0.0,nip,False,,False,,nan; nan,,False,0.0,,,False,SLG | FTO,,,,,Unknown,,,,TiO2-c | TiO2-mp,30.0 | 200.0,Unknown,,Spin-coating | Spin-coating,Unknown,Unknown,,,,Unknown,,Unknown,Unknown,,Unknown,Unknown,,Unknown,Unknown,Unknown,Unknown,Unknown,Unknown,Unknown,,Unknown,,,False,False,False,False,True,False,3.0,True,False,Cs; MA,0.1; 0.9,Pb,1,I,3,,CsMAPbI,,False,False,,,600.0,1.61,False,,775.0,2.0,Spin-coating >> Recrystallization,Liquid >> Gas,N2 >> Methylamin,,,,DMF >> none,1 >> 1,Unknown,Unknown,,Unknown,Unknown,,Unknown,Unknown,Unknown,Unknown,False,Unknown,,Unknown,,,100.0 >> Unknown,5.0 >> Unknown,Unknown,,,False,,Unknown,Unknown,Unknown,Washed with IPA,,Unknown,Unknown,,,Spiro-MeOTAD,,Li-TFSI; TBP,,Spin-coating,Unknown,Unknown,,,,Unknown,,Unknown,Unknown,,Unknown,Unknown,,Unknown,Unknown,Unknown,Unknown,Unknown,Unknown,Unknown,Unknown,Unknown,,,Ag,100.0,,,Evaporation,Unknown,Unknown,,,,Unknown,,Unknown,Unknown,,Unknown,Unknown,,Unknown,Unknown,Unknown,Unknown,Unknown,Unknown,Unknown,Unknown,Unknown,,,False,,Unknown,,,,Unknown,Unknown,Unknown,,,,Unknown,,Unknown,Unknown,,Unknown,Unknown,,Unknown,Unknown,Unknown,Unknown,Unknown,Unknown,Unknown,Unknown,Unknown,,,False,,Unknown,,,,Unknown,Unknown,Unknown,,,,Unknown,,Unknown,Unknown,,Unknown,Unknown,,Unknown,Unknown,Unknown,Unknown,Unknown,Unknown,Unknown,Unknown,Unknown,,,False,Unknown,Unknown,Unknown,,,16.24,193
Cs0.1(CH3NH3)0.9SnI3,SLG | ITO | PEDOT:PSS | Perovskite | PCBM-60 | bis‐C60 | Ag,,0.1,0.0,pin,False,,False,,nan; nan,,False,0.0,,,False,SLG | ITO,,,,,Unknown,,,,PCBM-60 | bis-C60,,Unknown,,Spin-coating | Spin-coating,Unknown,Unknown,,,,Unknown,,Unknown,Unknown,,Unknown,Unknown,,Unknown,Unknown,Unknown,Unknown,Unknown,Unknown,Unknown,,Unknown,,,False,False,False,False,True,False,3.0,True,False,Cs; MA,0.1; 0.9,Sn,1,I,3,,CsMASnI,,False,True,,,,1.2,False,,,1.0,Spin-coating,Liquid,N2,,,,DMSO; GBL,3; 7,Unknown,Unknown,,Unknown,Unknown,,Unknown,Unknown,Unknown,Unknown,True,Toluene,,Unknown,,,100.0,10.0,Unknown,,,False,,Unknown,Unknown,Unknown,,,Unknown,Unknown,,,PEDOT:PSS,,,,Spin-coating,Unknown,Unknown,,,,Unknown,,Unknown,Unknown,,Unknown,Unknown,,Unknown,Unknown,Unknown,Unknown,Unknown,Unknown,Unknown,Unknown,Unknown,,,Ag,150.0,,,Evaporation,Unknown,Unknown,,,,Unknown,,Unknown,Unknown,,Unknown,Unknown,,Unknown,Unknown,Unknown,Unknown,Unknown,Unknown,Unknown,Unknown,Unknown,,,False,,Unknown,,,,Unknown,Unknown,Unknown,,,,Unknown,,Unknown,Unknown,,Unknown,Unknown,,Unknown,Unknown,Unknown,Unknown,Unknown,Unknown,Unknown,Unknown,Unknown,,,False,,Unknown,,,,Unknown,Unknown,Unknown,,,,Unknown,,Unknown,Unknown,,Unknown,Unknown,,Unknown,Unknown,Unknown,Unknown,Unknown,Unknown,Unknown,Unknown,Unknown,,,False,Unknown,Unknown,Unknown,,,0.33,194
Cs0.20(CH3NH3)0.80PbI3,SLG | ITO | PEDOT:PSS | Perovskite | PCBM-60 | Al,,1.3,0.0,pin,False,,False,,nan; nan,,False,0.0,,,False,SLG | ITO,,,,,Unknown,,,,PCBM-60,,Unknown,,Spin-coating,Unknown,Unknown,,,,Unknown,,Unknown,Unknown,,Unknown,Unknown,,Unknown,Unknown,Unknown,Unknown,Unknown,Unknown,Unknown,,Unknown,,,False,False,False,False,True,False,3.0,True,False,Cs; MA,0.20; 0.80,Pb,1,I,3,,CsMAPbI,,False,False,,,38.0,1.57,False,,,1.0,Spin-coating,Liquid,N2,,,,DMF; GBL,97; 3,Unknown,Unknown,,Unknown,Unknown,,Unknown,Unknown,Unknown,Unknown,False,Unknown,,Unknown,,,110.0,10.0,Unknown,,,False,,Unknown,Unknown,Unknown,,,Unknown,Unknown,,,PEDOT:PSS,35.0,,,Spin-coating,Unknown,Unknown,,,,Unknown,,Unknown,Unknown,,Unknown,Unknown,,Unknown,Unknown,Unknown,Unknown,Unknown,Unknown,Unknown,Unknown,Unknown,,,Al,100.0,,,Evaporation,Unknown,Unknown,,,,Unknown,,Unknown,Unknown,,Unknown,Unknown,,Unknown,Unknown,Unknown,Unknown,Unknown,Unknown,Unknown,Unknown,Unknown,,,False,,Unknown,,,,Unknown,Unknown,Unknown,,,,Unknown,,Unknown,Unknown,,Unknown,Unknown,,Unknown,Unknown,Unknown,Unknown,Unknown,Unknown,Unknown,Unknown,Unknown,,,False,,Unknown,,,,Unknown,Unknown,Unknown,,,,Unknown,,Unknown,Unknown,,Unknown,Unknown,,Unknown,Unknown,Unknown,Unknown,Unknown,Unknown,Unknown,Unknown,Unknown,,,False,Unknown,Unknown,Unknown,,,4.58,195
Cs0.23(CH3NH3)0.77PbI3,SLG | FTO | TiO2-c | Perovskite | Spiro-MeOTAD | Au,,0.09,0.0,nip,False,,False,,nan; nan,,False,0.0,,,False,SLG | FTO,,,,,Unknown,,,,TiO2-c,45.0,,,Hydrothermal,Unknown,Unknown,,,,Unknown,,Unknown,Unknown,,Unknown,Unknown,,Unknown,Unknown,Unknown,Unknown,Unknown,Unknown,Unknown,,Unknown,,,False,False,False,False,True,False,3.0,True,False,Cs; MA,0.23; 0.77,Pb,1,I,3,,CsMAPbI,,False,False,Cl,,,1.644,False,,,2.0,Co-evaporation >> Diffusion-gas reaction,Gas >> Gas,Vacuum >> MAI; N2,,,,none >> none,1 >> 1,Unknown,Unknown,,Unknown,Unknown,,Unknown,Unknown,Unknown,Unknown,False,Unknown,,Unknown,,,Unknown >> 150,Unknown >> 20.0,Unknown,,,False,,Unknown,Unknown,Unknown,Washed with IPA,,Unknown,Unknown,,,Spiro-MeOTAD,340.0,Li-TFSI; TBP,,Spin-coating,Unknown,Unknown,,,,Unknown,,Unknown,Unknown,,Unknown,Unknown,,Unknown,Unknown,Unknown,Unknown,Unknown,Unknown,Unknown,Unknown,Unknown,,,Au,80.0,,,Evaporation,Unknown,Unknown,,,,Unknown,,Unknown,Unknown,,Unknown,Unknown,,Unknown,Unknown,Unknown,Unknown,Unknown,Unknown,Unknown,Unknown,Unknown,,,False,,Unknown,,,,Unknown,Unknown,Unknown,,,,Unknown,,Unknown,Unknown,,Unknown,Unknown,,Unknown,Unknown,Unknown,Unknown,Unknown,Unknown,Unknown,Unknown,Unknown,,,False,,Unknown,,,,Unknown,Unknown,Unknown,,,,Unknown,,Unknown,Unknown,,Unknown,Unknown,,Unknown,Unknown,Unknown,Unknown,Unknown,Unknown,Unknown,Unknown,Unknown,,,False,Unknown,Unknown,Unknown,,,19.94,196
Cs0.25((NH2)2CH)0.75Pb0.5Sn0.5I3,SLG | ITO | PEDOT:PSS | Perovskite | C60 | BCP | Au,,0.2,0.0,pin,False,,False,,nan; nan,,False,0.0,,,False,SLG | ITO,,,,,Unknown,,,,C60 | BCP,40.0 | 7.0,Unknown,,Evaporation | Evaporation,Unknown,Unknown,,,,Unknown,,Unknown,Unknown,,Unknown,Unknown,,Unknown,Unknown,Unknown,Unknown,Unknown,Unknown,Unknown,,Unknown,,,False,False,False,False,True,False,3.0,True,False,Cs; FA,0.25; 0.75,Pb; Sn,0.5; 0.5,I,3,,CsFAPbSnI,,False,False,SnF2,0.1,330.0,1.2,False,,976.0,1.0,Spin-coating,Liquid,N2,,,,DMF; DMSO,65; 35,Unknown,Unknown,,Unknown,Unknown,,Unknown,Unknown,Unknown,Unknown,True,Anisole,,Unknown,,,70.0,20.0,Unknown,,,False,,Unknown,Unknown,Unknown,Dipped in Anisole,,Unknown,Unknown,,,PEDOT:PSS,40.0,,,Spin-coating,Unknown,Unknown,,,,Unknown,,Unknown,Unknown,,Unknown,Unknown,,Unknown,Unknown,Unknown,Unknown,Unknown,Unknown,Unknown,Unknown,Unknown,,,Au,100.0,,,Evaporation,Unknown,Unknown,,,,Unknown,,Unknown,Unknown,,Unknown,Unknown,,Unknown,Unknown,Unknown,Unknown,Unknown,Unknown,Unknown,Unknown,Unknown,,,False,,Unknown,,,,Unknown,Unknown,Unknown,,,,Unknown,,Unknown,Unknown,,Unknown,Unknown,,Unknown,Unknown,Unknown,Unknown,Unknown,Unknown,Unknown,Unknown,Unknown,,,False,,Unknown,,,,Unknown,Unknown,Unknown,,,,Unknown,,Unknown,Unknown,,Unknown,Unknown,,Unknown,Unknown,Unknown,Unknown,Unknown,Unknown,Unknown,Unknown,Unknown,,,False,Unknown,Unknown,Unknown,,,14.8,198
Cs0.25((NH2)2CH)0.75PbBr0.3I2.7,SLG | FTO | NiO-c | CuGaO2-c | Perovskite | PCBM-60 | BCP | Ag,,0.09,0.0,pin,False,,False,,nan; nan,,False,0.0,,,False,SLG | FTO,,,,,Unknown,,,,PCBM-60 | BCP,60.0 | nan,Unknown,,Spin-coating | Spin-coating,Unknown,Unknown,,,,Unknown,,Unknown,Unknown,,Unknown,Unknown,,Unknown,Unknown,Unknown,Unknown,Unknown,Unknown,Unknown,,Unknown,,,False,False,False,False,True,False,3.0,True,False,Cs; FA,0.25; 0.75,Pb,1,Br; I,0.3; 2.7,,CsFAPbBrI,,False,False,,,600.0,1.57,False,,,1.0,Spin-coating,Liquid,N2,,,,DMF; DMSO,4; 1,Unknown,Unknown,,Unknown,Unknown,,Unknown,Unknown,Unknown,Unknown,True,Anisole,,Unknown,,,100.0,20.0,Unknown,,,False,,Unknown,Unknown,Unknown,,,Unknown,Unknown,,,NiO-c | CuGaO2-c,8.0 | nan,,,E-beam evaporation | Spin-coating,Unknown,Unknown,,,,Unknown,,Unknown,Unknown,,Unknown,Unknown,,Unknown,Unknown,Unknown,Unknown,Unknown,Unknown,Unknown,Unknown,Unknown,,,Ag,80.0,,,Evaporation,Unknown,Unknown,,,,Unknown,,Unknown,Unknown,,Unknown,Unknown,,Unknown,Unknown,Unknown,Unknown,Unknown,Unknown,Unknown,Unknown,Unknown,,,False,,Unknown,,,,Unknown,Unknown,Unknown,,,,Unknown,,Unknown,Unknown,,Unknown,Unknown,,Unknown,Unknown,Unknown,Unknown,Unknown,Unknown,Unknown,Unknown,Unknown,,,False,,Unknown,,,,Unknown,Unknown,Unknown,,,,Unknown,,Unknown,Unknown,,Unknown,Unknown,,Unknown,Unknown,Unknown,Unknown,Unknown,Unknown,Unknown,Unknown,Unknown,,,False,Unknown,Unknown,Unknown,,,16.72,199
Cs0.25((NH2)2CH)0.75PbBr0.51I2.49,SLG | FTO | TiO2-c | TiO2-mp | Perovskite | Spiro-MeOTAD | Au,,0.16,0.0,nip,False,,False,,nan; nan,,False,0.0,,,False,SLG | FTO,,,,,Unknown,,,,TiO2-c | TiO2-mp,,Unknown | Li-TFSI,,Spray-pyrolys | Spin-coating,Unknown,Unknown,,,,Unknown,,Unknown,Unknown,,Unknown,Unknown,,Unknown,Unknown,Unknown,Unknown,Unknown,Unknown,Unknown,,Unknown,,,False,False,False,False,True,False,3.0,True,False,Cs; FA,0.25; 0.75,Pb,1,Br; I,0.51; 2.49,PbI2,CsFAPbBrI,,False,False,,,,1.63,False,,,1.0,Spin-coating,Liquid,N2,,,,DMF; DMSO,4; 1,Unknown,Unknown,,Unknown,Unknown,,Unknown,Unknown,Unknown,Unknown,True,Chlorobenzene,,Unknown,,,100.0,60.0,Unknown,,,False,,Unknown,Unknown,Unknown,,,Unknown,Unknown,,,Spiro-MeOTAD,,FK209; Li-TFSI; TBP,,Spin-coating,Unknown,Unknown,,,,Unknown,,Unknown,Unknown,,Unknown,Unknown,,Unknown,Unknown,Unknown,Unknown,Unknown,Unknown,Unknown,Unknown,Unknown,,,Au,80.0,,,Evaporation,Unknown,Unknown,,,,Unknown,,Unknown,Unknown,,Unknown,Unknown,,Unknown,Unknown,Unknown,Unknown,Unknown,Unknown,Unknown,Unknown,Unknown,,,False,,Unknown,,,,Unknown,Unknown,Unknown,,,,Unknown,,Unknown,Unknown,,Unknown,Unknown,,Unknown,Unknown,Unknown,Unknown,Unknown,Unknown,Unknown,Unknown,Unknown,,,False,,Unknown,,,,Unknown,Unknown,Unknown,,,,Unknown,,Unknown,Unknown,,Unknown,Unknown,,Unknown,Unknown,Unknown,Unknown,Unknown,Unknown,Unknown,Unknown,Unknown,,,False,Unknown,Unknown,Unknown,,,12.4,200
Cs0.25((NH2)2CH)0.75PbBr0.60I2.40,SLG | FTO | TiO2-c | TiO2-mp | PCBM-60 | Perovskite | Spiro-MeOTAD | ITO | MgF2,,0.12,0.0,nip,False,,True,,nan; nan,,False,0.0,,,False,SLG | FTO,,,,,Unknown,,,,TiO2-c | TiO2-mp | PCBM-60,,Unknown,,Spin-coating | Spin-coating | Spin-coating,Unknown,Unknown,,,,Unknown,,Unknown,Unknown,,Unknown,Unknown,,Unknown,Unknown,Unknown,Unknown,Unknown,Unknown,Unknown,,Unknown,,,False,False,False,False,True,False,3.0,True,False,Cs; FA,0.25; 0.75,Pb,1,Br; I,0.60; 2.40,,CsFAPbBrI,,False,False,,,,1.7,False,,,1.0,Spin-coating,Liquid,N2,,,,DMF; DMSO,4; 1,Unknown,Unknown,,Unknown,Unknown,,Unknown,Unknown,Unknown,Unknown,True,Toluene,,Unknown,,,95.0,60.0,Unknown,,,False,,Unknown,Unknown,Unknown,,,Unknown,Unknown,,,Spiro-MeOTAD,200.0,Li-TFSI; TBP,,Spin-coating,Unknown,Unknown,,,,Unknown,,Unknown,Unknown,,Unknown,Unknown,,Unknown,Unknown,Unknown,Unknown,Unknown,Unknown,Unknown,Unknown,Unknown,,,ITO | MgF2,105.0 | 90.0,,,Sputtering | Evaporation,Unknown,Unknown,,,,Unknown,,Unknown,Unknown,,Unknown,Unknown,,Unknown,Unknown,Unknown,Unknown,Unknown,Unknown,Unknown,Unknown,Unknown,,,False,,Unknown,,,,Unknown,Unknown,Unknown,,,,Unknown,,Unknown,Unknown,,Unknown,Unknown,,Unknown,Unknown,Unknown,Unknown,Unknown,Unknown,Unknown,Unknown,Unknown,,,False,,Unknown,,,,Unknown,Unknown,Unknown,,,,Unknown,,Unknown,Unknown,,Unknown,Unknown,,Unknown,Unknown,Unknown,Unknown,Unknown,Unknown,Unknown,Unknown,Unknown,,,False,Unknown,Unknown,Unknown,,,14.6,201
Cs0.25((NH2)2CH)0.75PbBr0.6I2.4,SLG | ITO | PolyTPD | PFN | Perovskite | LiF | C60 | PEIE | SnO2-c | ZTO | Au,,0.0579999999999999,0.0,pin,False,,False,,nan; nan,,False,0.0,,,False,SLG | ITO,,,,,Unknown,,,,LiF | C60 | PEIE | SnO2-c | ZTO,1.0 | 30.0 | nan | nan | nan,Unknown,,Evaporation | Evaporation | Spin-coating | ALD | ALD,Unknown,Unknown,,,,Unknown,,Unknown,Unknown,,Unknown,Unknown,,Unknown,Unknown,Unknown,Unknown,Unknown,Unknown,Unknown,,Unknown,,,False,False,False,False,True,False,3.0,True,False,Cs; FA,0.25; 0.75,Pb,1,Br; I,0.6; 2.4,,CsFAPbBrI,,False,False,Cl,0.0002,,1.68,False,,,1.0,Spin-coating,Liquid,Unknown,,,,DMF; DMSO,3; 1,Unknown,Unknown,,Unknown,Unknown,,Unknown,Unknown,Unknown,Unknown,True,Methyl acetate,,Unknown,,,85; 100,1.0; 30.0,Unknown,,,False,,Unknown,Unknown,Unknown,,,Unknown,Unknown,,,PolyTPD | PFN,,Li-TFSI; TBP,,Spin-coating | Spin-coating,Unknown,Unknown,,,,Unknown,,Unknown,Unknown,,Unknown,Unknown,,Unknown,Unknown,Unknown,Unknown,Unknown,Unknown,Unknown,Unknown,Unknown,,,Au,120.0,,,Evaporation,Unknown,Unknown,,,,Unknown,,Unknown,Unknown,,Unknown,Unknown,,Unknown,Unknown,Unknown,Unknown,Unknown,Unknown,Unknown,Unknown,Unknown,,,False,Antireflection,Unknown,90.0,,,Unknown,Unknown,Unknown,,,,Unknown,,Unknown,Unknown,,Unknown,Unknown,,Unknown,Unknown,Unknown,Unknown,Unknown,Unknown,Unknown,Unknown,Unknown,,,False,Antireflection,Unknown,90.0,,,Unknown,Unknown,Unknown,,,,Unknown,,Unknown,Unknown,,Unknown,Unknown,,Unknown,Unknown,Unknown,Unknown,Unknown,Unknown,Unknown,Unknown,Unknown,,,False,Unknown,Unknown,Unknown,,,17.57,202
Cs0.25((NH2)2CH)0.75PbBr0.9I2.1,SLG | FTO | SnO2-c | C60 | Perovskite | Spiro-MeOTAD | Ag,,0.092,0.0,nip,False,,False,,nan; nan,,False,0.0,,,False,SLG | FTO,,,,,Unknown,,,,SnO2-c | C60,,Unknown,,Spin-coating | Spin-coating,Unknown,Unknown,,,,Unknown,,Unknown,Unknown,,Unknown,Unknown,,Unknown,Unknown,Unknown,Unknown,Unknown,Unknown,Unknown,,Unknown,,,False,False,False,False,True,False,3.0,True,False,Cs; FA,0.25; 0.75,Pb,1,Br; I,0.9; 2.1,PbI2; PbBr2,CsFAPbBrI,,False,False,,,,1.73,False,,,1.0,Spin-coating,Liquid,Unknown,,,,DMF; DMSO,9; 1,Unknown,Unknown,,Unknown,Unknown,,Unknown,Unknown,Unknown,Unknown,True,N2,,Unknown,,,100.0,60.0,Unknown,,,False,,Unknown,Unknown,Unknown,,,Unknown,Unknown,,,Spiro-MeOTAD,,Li-TFSI; TBP,,Spin-coating,Unknown,Unknown,,,,Unknown,,Unknown,Unknown,,Unknown,Unknown,,Unknown,Unknown,Unknown,Unknown,Unknown,Unknown,Unknown,Unknown,Unknown,,,Ag,100.0,,,Evaporation,Unknown,Unknown,,,,Unknown,,Unknown,Unknown,,Unknown,Unknown,,Unknown,Unknown,Unknown,Unknown,Unknown,Unknown,Unknown,Unknown,Unknown,,,False,,Unknown,,,,Unknown,Unknown,Unknown,,,,Unknown,,Unknown,Unknown,,Unknown,Unknown,,Unknown,Unknown,Unknown,Unknown,Unknown,Unknown,Unknown,Unknown,Unknown,,,False,,Unknown,,,,Unknown,Unknown,Unknown,,,,Unknown,,Unknown,Unknown,,Unknown,Unknown,,Unknown,Unknown,Unknown,Unknown,Unknown,Unknown,Unknown,Unknown,Unknown,,,False,Unknown,Unknown,Unknown,,,11.7,203
Cs0.25((NH2)2CH)0.75PbI3,SLG | FTO | TiO2-c | Perovskite | Spiro-MeOTAD | Ag,,0.12,0.0,nip,False,,False,,nan; nan,,False,0.0,,,False,SLG | FTO,,,,,Unknown,,,,TiO2-c,,Unknown,,Spin-coating,Unknown,Unknown,,,,Unknown,,Unknown,Unknown,,Unknown,Unknown,,Unknown,Unknown,Unknown,Unknown,Unknown,Unknown,Unknown,,Unknown,,,False,False,False,False,True,False,3.0,True,False,Cs; FA,0.25; 0.75,Pb,1,I,3,,CsFAPbI,,False,False,,,250.0,1.54,False,,,2.0,Spin-coating >> Gas reaction,Liquid >> Gas,Unknown >> FAI,,,,DMF; DMSO >> none,4; 1 >> 1,Unknown,Unknown,,Unknown,Unknown,,Unknown,Unknown,Unknown,Unknown,False,Unknown,,Unknown,,,100.0 >> 185.0,30.0 >> 30.0,Unknown,,,False,,Unknown,Unknown,Unknown,Washed with IPA,,Unknown,Unknown,,,Spiro-MeOTAD,125.0,Li-TFSI; TBP,,Spin-coating,Unknown,Unknown,,,,Unknown,,Unknown,Unknown,,Unknown,Unknown,,Unknown,Unknown,Unknown,Unknown,Unknown,Unknown,Unknown,Unknown,Unknown,,,Ag,100.0,,,Evaporation,Unknown,Unknown,,,,Unknown,,Unknown,Unknown,,Unknown,Unknown,,Unknown,Unknown,Unknown,Unknown,Unknown,Unknown,Unknown,Unknown,Unknown,,,False,,Unknown,,,,Unknown,Unknown,Unknown,,,,Unknown,,Unknown,Unknown,,Unknown,Unknown,,Unknown,Unknown,Unknown,Unknown,Unknown,Unknown,Unknown,Unknown,Unknown,,,False,,Unknown,,,,Unknown,Unknown,Unknown,,,,Unknown,,Unknown,Unknown,,Unknown,Unknown,,Unknown,Unknown,Unknown,Unknown,Unknown,Unknown,Unknown,Unknown,Unknown,,,False,Unknown,Unknown,Unknown,,,8.15,204
Cs0.2((NH2)2CH)0.2(CH3NH3)0.6PbI3,SLG | FTO | NiO-c | Perovskite | PCBM-60 | Zr(acac)4 | Ag,,0.1,0.0,pin,False,,False,,nan; nan,,False,0.0,,,False,SLG | FTO,,,,,Unknown,,,,PCBM-60 | Zr(acac)4,,Unknown,,Spin-coating | Spin-coating,Unknown,Unknown,,,,Unknown,,Unknown,Unknown,,Unknown,Unknown,,Unknown,Unknown,Unknown,Unknown,Unknown,Unknown,Unknown,,Unknown,,,False,False,False,False,True,False,3.0,True,False,Cs; FA; MA,0.2; 0.2; 0.6,Pb,1,I,3,,CsFAMAPbI,,False,False,Cl,0.1,,1.64,False,,,1.0,Spin-coating,Liquid,N2,,,,DMF,1,Unknown,Unknown,,Unknown,Unknown,,Unknown,Unknown,Unknown,Unknown,True,Toluene,,Unknown,,,100.0,10.0,Unknown,,,False,,Unknown,Unknown,Unknown,,,Unknown,Unknown,,,NiO-c,,Cu,,Spin-coating,Unknown,Unknown,,,,Unknown,,Unknown,Unknown,,Unknown,Unknown,,Unknown,Unknown,Unknown,Unknown,Unknown,Unknown,Unknown,Unknown,Unknown,,,Ag,100.0,,,Evaporation,Unknown,Unknown,,,,Unknown,,Unknown,Unknown,,Unknown,Unknown,,Unknown,Unknown,Unknown,Unknown,Unknown,Unknown,Unknown,Unknown,Unknown,,,False,,Unknown,,,,Unknown,Unknown,Unknown,,,,Unknown,,Unknown,Unknown,,Unknown,Unknown,,Unknown,Unknown,Unknown,Unknown,Unknown,Unknown,Unknown,Unknown,Unknown,,,False,,Unknown,,,,Unknown,Unknown,Unknown,,,,Unknown,,Unknown,Unknown,,Unknown,Unknown,,Unknown,Unknown,Unknown,Unknown,Unknown,Unknown,Unknown,Unknown,Unknown,,,False,Unknown,Unknown,Unknown,,,20.31,205
Cs0.2((NH2)2CH)0.32(CH3NH3)0.48PbBr0.2I2.8,SLG | FTO | TiO2-c | Al2O3-mp | NiO-mp | Perovskite | Carbon,,0.129,0.0,nip,False,,False,,nan; nan,,False,0.0,,,False,SLG | FTO,,,,,Unknown,,,,TiO2-c | Al2O3-mp,nan | 450.0,Unknown,,Unknown | Unknown,Unknown,Unknown,,,,Unknown,,Unknown,Unknown,,Unknown,Unknown,,Unknown,Unknown,Unknown,Unknown,Unknown,Unknown,Unknown,,Unknown,,,False,False,False,False,True,False,3.0,True,False,Cs; FA; MA,0.2; 0.32; 0.48,Pb,1,Br; I,0.2; 2.8,,CsFAMAPbBrI,,False,False,,,,1.607,False,,,2.0,Drop-infiltration >> CBD,Liquid >> Liquid,Air >> Air,,,,DMF >> IPA,1 >> 1,Unknown,Unknown,,Unknown,Unknown,,Unknown,Unknown,Unknown,Unknown,False,Unknown,,Unknown,,,70.0 >> 100.0,30.0 >> 30.0,Unknown,,,False,,Unknown,Unknown,Unknown,,,Unknown,Unknown,,,NiO-mp,803.0,,,Unknown,Unknown,Unknown,,,,Unknown,,Unknown,Unknown,,Unknown,Unknown,,Unknown,Unknown,Unknown,Unknown,Unknown,Unknown,Unknown,Unknown,Unknown,,,Carbon,10000.0,,,Doctor blading,Unknown,Unknown,,,,Unknown,,Unknown,Unknown,,Unknown,Unknown,,Unknown,Unknown,Unknown,Unknown,Unknown,Unknown,Unknown,Unknown,Unknown,,,False,,Unknown,,,,Unknown,Unknown,Unknown,,,,Unknown,,Unknown,Unknown,,Unknown,Unknown,,Unknown,Unknown,Unknown,Unknown,Unknown,Unknown,Unknown,Unknown,Unknown,,,False,,Unknown,,,,Unknown,Unknown,Unknown,,,,Unknown,,Unknown,Unknown,,Unknown,Unknown,,Unknown,Unknown,Unknown,Unknown,Unknown,Unknown,Unknown,Unknown,Unknown,,,False,Unknown,Unknown,Unknown,,,7.64,206
Cs0.2((NH2)2CH)0.66(CH3NH3)0.14Pb0.25Sn0.75Br0.5I2.5,SLG | ITO | PEDOT:PSS | Perovskite | PCBM-60 | C60 | BCP | Ag,,0.0314,0.0,pin,False,,False,,nan; nan,,False,0.0,,,False,SLG | ITO,,,,,Unknown,,,,PCBM-60 | C60 | BCP,nan | 20.0 | 8.0,Unknown,,Spin-coating | Evaporation | Evaporation,Unknown,Unknown,,,,Unknown,,Unknown,Unknown,,Unknown,Unknown,,Unknown,Unknown,Unknown,Unknown,Unknown,Unknown,Unknown,,Unknown,,,False,False,False,False,True,False,3.0,True,False,Cs; FA; MA,0.2; 0.66; 0.14,Pb; Sn,0.25; 0.75,Br; I,0.5; 2.5,,CsFAMAPbSnBrI,,False,False,,,450.0,1.28,False,,,1.0,Spin-coating,Liquid,N2,,,,DMSO; GBL,3; 7,Unknown,Unknown,,Unknown,Unknown,,Unknown,Unknown,Unknown,Unknown,True,Toluene,,Unknown,,,100.0,10.0,Unknown,,,False,,Unknown,Unknown,Unknown,,,Unknown,Unknown,,,PEDOT:PSS,50.0,,,Spin-coating,Unknown,Unknown,,,,Unknown,,Unknown,Unknown,,Unknown,Unknown,,Unknown,Unknown,Unknown,Unknown,Unknown,Unknown,Unknown,Unknown,Unknown,,,Ag,150.0,,,Evaporation,Unknown,Unknown,,,,Unknown,,Unknown,Unknown,,Unknown,Unknown,,Unknown,Unknown,Unknown,Unknown,Unknown,Unknown,Unknown,Unknown,Unknown,,,False,,Unknown,,,,Unknown,Unknown,Unknown,,,,Unknown,,Unknown,Unknown,,Unknown,Unknown,,Unknown,Unknown,Unknown,Unknown,Unknown,Unknown,Unknown,Unknown,Unknown,,,False,,Unknown,,,,Unknown,Unknown,Unknown,,,,Unknown,,Unknown,Unknown,,Unknown,Unknown,,Unknown,Unknown,Unknown,Unknown,Unknown,Unknown,Unknown,Unknown,Unknown,,,False,Unknown,Unknown,Unknown,,,9.77,208
Cs0.2((NH2)2CH)0.66(CH3NH3)0.14Pb0.5Sn0.5Br0.5I2.5,SLG | ITO | PEDOT:PSS | Perovskite | PCBM-60 | C60 | BCP | Ag,,0.0314,0.0,pin,False,,False,,nan; nan,,False,0.0,,,False,SLG | ITO,,,,,Unknown,,,,PCBM-60 | C60 | BCP,nan | 20.0 | 8.0,Unknown,,Spin-coating | Evaporation | Evaporation,Unknown,Unknown,,,,Unknown,,Unknown,Unknown,,Unknown,Unknown,,Unknown,Unknown,Unknown,Unknown,Unknown,Unknown,Unknown,,Unknown,,,False,False,False,False,True,False,3.0,True,False,Cs; FA; MA,0.2; 0.66; 0.14,Pb; Sn,0.5; 0.5,Br; I,0.5; 2.5,,CsFAMAPbSnBrI,,False,False,,,450.0,1.31,False,,,1.0,Spin-coating,Liquid,N2,,,,DMSO; GBL,3; 7,Unknown,Unknown,,Unknown,Unknown,,Unknown,Unknown,Unknown,Unknown,True,Toluene,,Unknown,,,100.0,10.0,Unknown,,,False,,Unknown,Unknown,Unknown,,,Unknown,Unknown,,,PEDOT:PSS,50.0,,,Spin-coating,Unknown,Unknown,,,,Unknown,,Unknown,Unknown,,Unknown,Unknown,,Unknown,Unknown,Unknown,Unknown,Unknown,Unknown,Unknown,Unknown,Unknown,,,Ag,150.0,,,Evaporation,Unknown,Unknown,,,,Unknown,,Unknown,Unknown,,Unknown,Unknown,,Unknown,Unknown,Unknown,Unknown,Unknown,Unknown,Unknown,Unknown,Unknown,,,False,,Unknown,,,,Unknown,Unknown,Unknown,,,,Unknown,,Unknown,Unknown,,Unknown,Unknown,,Unknown,Unknown,Unknown,Unknown,Unknown,Unknown,Unknown,Unknown,Unknown,,,False,,Unknown,,,,Unknown,Unknown,Unknown,,,,Unknown,,Unknown,Unknown,,Unknown,Unknown,,Unknown,Unknown,Unknown,Unknown,Unknown,Unknown,Unknown,Unknown,Unknown,,,False,Unknown,Unknown,Unknown,,,9.99,209
Cs0.2((NH2)2CH)0.66(CH3NH3)0.14Pb0.75Sn0.25Br0.5I2.5,SLG | ITO | PEDOT:PSS | Perovskite | PCBM-60 | C60 | BCP | Ag,,0.0314,0.0,pin,False,,False,,nan; nan,,False,0.0,,,False,SLG | ITO,,,,,Unknown,,,,PCBM-60 | C60 | BCP,nan | 20.0 | 8.0,Unknown,,Spin-coating | Evaporation | Evaporation,Unknown,Unknown,,,,Unknown,,Unknown,Unknown,,Unknown,Unknown,,Unknown,Unknown,Unknown,Unknown,Unknown,Unknown,Unknown,,Unknown,,,False,False,False,False,True,False,3.0,True,False,Cs; FA; MA,0.2; 0.66; 0.14,Pb; Sn,0.75; 0.25,Br; I,0.5; 2.5,,CsFAMAPbSnBrI,,False,False,,,450.0,1.38,False,,,1.0,Spin-coating,Liquid,N2,,,,DMSO; GBL,3; 7,Unknown,Unknown,,Unknown,Unknown,,Unknown,Unknown,Unknown,Unknown,True,Toluene,,Unknown,,,100.0,10.0,Unknown,,,False,,Unknown,Unknown,Unknown,,,Unknown,Unknown,,,PEDOT:PSS,50.0,,,Spin-coating,Unknown,Unknown,,,,Unknown,,Unknown,Unknown,,Unknown,Unknown,,Unknown,Unknown,Unknown,Unknown,Unknown,Unknown,Unknown,Unknown,Unknown,,,Ag,150.0,,,Evaporation,Unknown,Unknown,,,,Unknown,,Unknown,Unknown,,Unknown,Unknown,,Unknown,Unknown,Unknown,Unknown,Unknown,Unknown,Unknown,Unknown,Unknown,,,False,,Unknown,,,,Unknown,Unknown,Unknown,,,,Unknown,,Unknown,Unknown,,Unknown,Unknown,,Unknown,Unknown,Unknown,Unknown,Unknown,Unknown,Unknown,Unknown,Unknown,,,False,,Unknown,,,,Unknown,Unknown,Unknown,,,,Unknown,,Unknown,Unknown,,Unknown,Unknown,,Unknown,Unknown,Unknown,Unknown,Unknown,Unknown,Unknown,Unknown,Unknown,,,False,Unknown,Unknown,Unknown,,,9.36,210
Cs0.2((NH2)2CH)0.66(CH3NH3)0.14PbBr0.5I2.5,SLG | ITO | PEDOT:PSS | Perovskite | PCBM-60 | C60 | BCP | Ag,,0.0314,0.0,pin,False,,False,,nan; nan,,False,0.0,,,False,SLG | ITO,,,,,Unknown,,,,PCBM-60 | C60 | BCP,nan | 20.0 | 8.0,Unknown,,Spin-coating | Evaporation | Evaporation,Unknown,Unknown,,,,Unknown,,Unknown,Unknown,,Unknown,Unknown,,Unknown,Unknown,Unknown,Unknown,Unknown,Unknown,Unknown,,Unknown,,,False,False,False,False,True,False,3.0,True,False,Cs; FA; MA,0.2; 0.66; 0.14,Pb,1,Br; I,0.5; 2.5,,CsFAMAPbBrI,,False,False,,,450.0,1.6,False,,,1.0,Spin-coating,Liquid,N2,,,,DMSO; GBL,3; 7,Unknown,Unknown,,Unknown,Unknown,,Unknown,Unknown,Unknown,Unknown,True,Toluene,,Unknown,,,100.0,10.0,Unknown,,,False,,Unknown,Unknown,Unknown,,,Unknown,Unknown,,,PEDOT:PSS,50.0,,,Spin-coating,Unknown,Unknown,,,,Unknown,,Unknown,Unknown,,Unknown,Unknown,,Unknown,Unknown,Unknown,Unknown,Unknown,Unknown,Unknown,Unknown,Unknown,,,Ag,150.0,,,Evaporation,Unknown,Unknown,,,,Unknown,,Unknown,Unknown,,Unknown,Unknown,,Unknown,Unknown,Unknown,Unknown,Unknown,Unknown,Unknown,Unknown,Unknown,,,False,,Unknown,,,,Unknown,Unknown,Unknown,,,,Unknown,,Unknown,Unknown,,Unknown,Unknown,,Unknown,Unknown,Unknown,Unknown,Unknown,Unknown,Unknown,Unknown,Unknown,,,False,,Unknown,,,,Unknown,Unknown,Unknown,,,,Unknown,,Unknown,Unknown,,Unknown,Unknown,,Unknown,Unknown,Unknown,Unknown,Unknown,Unknown,Unknown,Unknown,Unknown,,,False,Unknown,Unknown,Unknown,,,7.92,211
Cs0.2((NH2)2CH)0.66(CH3NH3)0.14SnBr0.5I2.5,SLG | ITO | PEDOT:PSS | Perovskite | PCBM-60 | C60 | BCP | Ag,,0.0314,0.0,pin,False,,False,,nan; nan,,False,0.0,,,False,SLG | ITO,,,,,Unknown,,,,PCBM-60 | C60 | BCP,nan | 20.0 | 8.0,Unknown,,Spin-coating | Evaporation | Evaporation,Unknown,Unknown,,,,Unknown,,Unknown,Unknown,,Unknown,Unknown,,Unknown,Unknown,Unknown,Unknown,Unknown,Unknown,Unknown,,Unknown,,,False,False,False,False,True,False,3.0,True,False,Cs; FA; MA,0.2; 0.66; 0.14,Sn,1,Br; I,0.5; 2.5,,CsFAMASnBrI,,False,True,,,450.0,1.42,False,,843.5,1.0,Spin-coating,Liquid,N2,,,,DMSO; GBL,3; 7,Unknown,Unknown,,Unknown,Unknown,,Unknown,Unknown,Unknown,Unknown,True,Toluene,,Unknown,,,100.0,10.0,Unknown,,,False,,Unknown,Unknown,Unknown,,,Unknown,Unknown,,,PEDOT:PSS,50.0,,,Spin-coating,Unknown,Unknown,,,,Unknown,,Unknown,Unknown,,Unknown,Unknown,,Unknown,Unknown,Unknown,Unknown,Unknown,Unknown,Unknown,Unknown,Unknown,,,Ag,150.0,,,Evaporation,Unknown,Unknown,,,,Unknown,,Unknown,Unknown,,Unknown,Unknown,,Unknown,Unknown,Unknown,Unknown,Unknown,Unknown,Unknown,Unknown,Unknown,,,False,,Unknown,,,,Unknown,Unknown,Unknown,,,,Unknown,,Unknown,Unknown,,Unknown,Unknown,,Unknown,Unknown,Unknown,Unknown,Unknown,Unknown,Unknown,Unknown,Unknown,,,False,,Unknown,,,,Unknown,Unknown,Unknown,,,,Unknown,,Unknown,Unknown,,Unknown,Unknown,,Unknown,Unknown,Unknown,Unknown,Unknown,Unknown,Unknown,Unknown,Unknown,,,False,Unknown,Unknown,Unknown,,,0.21,212
Cs0.2((NH2)2CH)0.75(CH3NH3)0.05PbBr0.51I2.49,SLG | FTO | TiO2-c | TiO2-mp | Perovskite | Spiro-MeOTAD | Au,,0.16,0.0,nip,False,,False,,nan; nan,,False,0.0,,,False,SLG | FTO,,,,,Unknown,,,,TiO2-c | TiO2-mp,,Unknown | Li-TFSI,,Spray-pyrolys | Spin-coating,Unknown,Unknown,,,,Unknown,,Unknown,Unknown,,Unknown,Unknown,,Unknown,Unknown,Unknown,Unknown,Unknown,Unknown,Unknown,,Unknown,,,False,False,False,False,True,False,3.0,True,False,Cs; FA; MA,0.2; 0.75; 0.05,Pb,1,Br; I,0.51; 2.49,PbI2,CsFAMAPbBrI,,False,False,,,,1.63,False,,,1.0,Spin-coating,Liquid,N2,,,,DMF; DMSO,4; 1,Unknown,Unknown,,Unknown,Unknown,,Unknown,Unknown,Unknown,Unknown,True,Chlorobenzene,,Unknown,,,100.0,60.0,Unknown,,,False,,Unknown,Unknown,Unknown,,,Unknown,Unknown,,,Spiro-MeOTAD,,FK209; Li-TFSI; TBP,,Spin-coating,Unknown,Unknown,,,,Unknown,,Unknown,Unknown,,Unknown,Unknown,,Unknown,Unknown,Unknown,Unknown,Unknown,Unknown,Unknown,Unknown,Unknown,,,Au,80.0,,,Evaporation,Unknown,Unknown,,,,Unknown,,Unknown,Unknown,,Unknown,Unknown,,Unknown,Unknown,Unknown,Unknown,Unknown,Unknown,Unknown,Unknown,Unknown,,,False,,Unknown,,,,Unknown,Unknown,Unknown,,,,Unknown,,Unknown,Unknown,,Unknown,Unknown,,Unknown,Unknown,Unknown,Unknown,Unknown,Unknown,Unknown,Unknown,Unknown,,,False,,Unknown,,,,Unknown,Unknown,Unknown,,,,Unknown,,Unknown,Unknown,,Unknown,Unknown,,Unknown,Unknown,Unknown,Unknown,Unknown,Unknown,Unknown,Unknown,Unknown,,,False,Unknown,Unknown,Unknown,,,15.2,214
Cs0.2((NH2)2CH)0.8Pb0.25Sn0.75I3,SLG | ITO | PEDOT:PSS | Perovskite | PCBM-60 | bis‐C60 | Ag,,0.1,0.0,pin,False,,False,,nan; nan,,False,0.0,,,False,SLG | ITO,,,,,Unknown,,,,PCBM-60 | bis-C60,,Unknown,,Spin-coating | Spin-coating,Unknown,Unknown,,,,Unknown,,Unknown,Unknown,,Unknown,Unknown,,Unknown,Unknown,Unknown,Unknown,Unknown,Unknown,Unknown,,Unknown,,,False,False,False,False,True,False,3.0,True,False,Cs; FA,0.2; 0.8,Pb; Sn,0.25; 0.75,I,3,,CsFAPbSnI,,False,False,,,,1.2,False,,,1.0,Spin-coating,Liquid,N2,,,,DMSO; GBL,3; 7,Unknown,Unknown,,Unknown,Unknown,,Unknown,Unknown,Unknown,Unknown,True,Toluene,,Unknown,,,100.0,10.0,Unknown,,,False,,Unknown,Unknown,Unknown,,,Unknown,Unknown,,,PEDOT:PSS,,,,Spin-coating,Unknown,Unknown,,,,Unknown,,Unknown,Unknown,,Unknown,Unknown,,Unknown,Unknown,Unknown,Unknown,Unknown,Unknown,Unknown,Unknown,Unknown,,,Ag,150.0,,,Evaporation,Unknown,Unknown,,,,Unknown,,Unknown,Unknown,,Unknown,Unknown,,Unknown,Unknown,Unknown,Unknown,Unknown,Unknown,Unknown,Unknown,Unknown,,,False,,Unknown,,,,Unknown,Unknown,Unknown,,,,Unknown,,Unknown,Unknown,,Unknown,Unknown,,Unknown,Unknown,Unknown,Unknown,Unknown,Unknown,Unknown,Unknown,Unknown,,,False,,Unknown,,,,Unknown,Unknown,Unknown,,,,Unknown,,Unknown,Unknown,,Unknown,Unknown,,Unknown,Unknown,Unknown,Unknown,Unknown,Unknown,Unknown,Unknown,Unknown,,,False,Unknown,Unknown,Unknown,,,7.83,215
Cs0.2((NH2)2CH)0.8Pb0.3Sn0.7I3,SLG | ITO | PEDOT:PSS | Perovskite | C60 | BCP | Ag,,0.1,0.0,pin,False,,False,,nan; nan,,False,0.0,,,False,SLG | ITO,,,,,Unknown,,,,C60 | BCP,40.0 | 8.0,Unknown,,Evaporation | Evaporation,Unknown,Unknown,,,,Unknown,,Unknown,Unknown,,Unknown,Unknown,,Unknown,Unknown,Unknown,Unknown,Unknown,Unknown,Unknown,,Unknown,,,False,False,False,False,True,False,3.0,True,False,Cs; FA,0.2; 0.8,Pb; Sn,0.3; 0.7,I,3,,CsFAPbSnI,,False,False,SnF2,0.14,,1.35,False,,,1.0,Spin-coating,Liquid,N2,,,,DMF; DMSO,4; 1,Unknown,Unknown,,Unknown,Unknown,,Unknown,Unknown,Unknown,Unknown,True,Anisole,,Unknown,,,70.0,15.0,Unknown,,,False,,Unknown,Unknown,Unknown,,,Unknown,Unknown,,,PEDOT:PSS,,,,Spin-coating,Unknown,Unknown,,,,Unknown,,Unknown,Unknown,,Unknown,Unknown,,Unknown,Unknown,Unknown,Unknown,Unknown,Unknown,Unknown,Unknown,Unknown,,,Ag,130.0,,,Evaporation,Unknown,Unknown,,,,Unknown,,Unknown,Unknown,,Unknown,Unknown,,Unknown,Unknown,Unknown,Unknown,Unknown,Unknown,Unknown,Unknown,Unknown,,,False,,Unknown,,,,Unknown,Unknown,Unknown,,,,Unknown,,Unknown,Unknown,,Unknown,Unknown,,Unknown,Unknown,Unknown,Unknown,Unknown,Unknown,Unknown,Unknown,Unknown,,,False,,Unknown,,,,Unknown,Unknown,Unknown,,,,Unknown,,Unknown,Unknown,,Unknown,Unknown,,Unknown,Unknown,Unknown,Unknown,Unknown,Unknown,Unknown,Unknown,Unknown,,,False,Unknown,Unknown,Unknown,,,13.5,216
Cs0.2((NH2)2CH)0.8Pb0.5Sn0.5I3,SLG | ITO | PEDOT:PSS | Perovskite | PCBM-60 | bis‐C60 | Ag,,0.1,0.0,pin,False,,False,,nan; nan,,False,0.0,,,False,SLG | ITO,,,,,Unknown,,,,PCBM-60 | bis-C60,40.0 | 8.0,Unknown,,Spin-coating | Spin-coating,Unknown,Unknown,,,,Unknown,,Unknown,Unknown,,Unknown,Unknown,,Unknown,Unknown,Unknown,Unknown,Unknown,Unknown,Unknown,,Unknown,,,False,False,False,False,True,False,3.0,True,False,Cs; FA,0.2; 0.8,Pb; Sn,0.5; 0.5,I,3,,CsFAPbSnI,,False,False,SnF2,0.1,,1.3,False,,,1.0,Spin-coating,Liquid,N2,,,,DMSO; GBL,3; 7,Unknown,Unknown,,Unknown,Unknown,,Unknown,Unknown,Unknown,Unknown,True,Toluene,,Unknown,,,100.0,10.0,Unknown,,,False,,Unknown,Unknown,Unknown,,,Unknown,Unknown,,,PEDOT:PSS,,,,Spin-coating,Unknown,Unknown,,,,Unknown,,Unknown,Unknown,,Unknown,Unknown,,Unknown,Unknown,Unknown,Unknown,Unknown,Unknown,Unknown,Unknown,Unknown,,,Ag,150.0,,,Evaporation,Unknown,Unknown,,,,Unknown,,Unknown,Unknown,,Unknown,Unknown,,Unknown,Unknown,Unknown,Unknown,Unknown,Unknown,Unknown,Unknown,Unknown,,,False,,Unknown,,,,Unknown,Unknown,Unknown,,,,Unknown,,Unknown,Unknown,,Unknown,Unknown,,Unknown,Unknown,Unknown,Unknown,Unknown,Unknown,Unknown,Unknown,Unknown,,,False,,Unknown,,,,Unknown,Unknown,Unknown,,,,Unknown,,Unknown,Unknown,,Unknown,Unknown,,Unknown,Unknown,Unknown,Unknown,Unknown,Unknown,Unknown,Unknown,Unknown,,,False,Unknown,Unknown,Unknown,,,11.63,217
Cs0.2((NH2)2CH)0.8Pb0.75Sn0.25I3,SLG | ITO | PEDOT:PSS | Perovskite | PCBM-60 | bis‐C60 | Ag,,0.1,0.0,pin,False,,False,,nan; nan,,False,0.0,,,False,SLG | ITO,,,,,Unknown,,,,PCBM-60 | bis-C60,,Unknown,,Spin-coating | Spin-coating,Unknown,Unknown,,,,Unknown,,Unknown,Unknown,,Unknown,Unknown,,Unknown,Unknown,Unknown,Unknown,Unknown,Unknown,Unknown,,Unknown,,,False,False,False,False,True,False,3.0,True,False,Cs; FA,0.2; 0.8,Pb; Sn,0.75; 0.25,I,3,,CsFAPbSnI,,False,False,,,,1.35,False,,,1.0,Spin-coating,Liquid,N2,,,,DMSO; GBL,3; 7,Unknown,Unknown,,Unknown,Unknown,,Unknown,Unknown,Unknown,Unknown,True,Toluene,,Unknown,,,100.0,10.0,Unknown,,,False,,Unknown,Unknown,Unknown,,,Unknown,Unknown,,,PEDOT:PSS,,,,Spin-coating,Unknown,Unknown,,,,Unknown,,Unknown,Unknown,,Unknown,Unknown,,Unknown,Unknown,Unknown,Unknown,Unknown,Unknown,Unknown,Unknown,Unknown,,,Ag,150.0,,,Evaporation,Unknown,Unknown,,,,Unknown,,Unknown,Unknown,,Unknown,Unknown,,Unknown,Unknown,Unknown,Unknown,Unknown,Unknown,Unknown,Unknown,Unknown,,,False,,Unknown,,,,Unknown,Unknown,Unknown,,,,Unknown,,Unknown,Unknown,,Unknown,Unknown,,Unknown,Unknown,Unknown,Unknown,Unknown,Unknown,Unknown,Unknown,Unknown,,,False,,Unknown,,,,Unknown,Unknown,Unknown,,,,Unknown,,Unknown,Unknown,,Unknown,Unknown,,Unknown,Unknown,Unknown,Unknown,Unknown,Unknown,Unknown,Unknown,Unknown,,,False,Unknown,Unknown,Unknown,,,14.46,218
Cs0.2((NH2)2CH)0.8PbBr0.6I2.4,SLG | FTO | NiMgLiO | Perovskite | PCBM-60 | BCP | Ag,,0.09,0.0,pin,False,,False,,nan; nan,,False,0.0,,,False,SLG | FTO,,,,,Unknown,,,,PCBM-60 | BCP,,Unknown,,Spin-coating | Evaporation,Unknown,Unknown,,,,Unknown,,Unknown,Unknown,,Unknown,Unknown,,Unknown,Unknown,Unknown,Unknown,Unknown,Unknown,Unknown,,Unknown,,,False,False,False,False,True,False,3.0,True,False,Cs; FA,0.2; 0.8,Pb,1,Br; I,0.6; 2.4,,CsFAPbBrI,,False,False,Undoped,,,1.48,False,Composition,,1.0,Spin-coating,Liquid,N2,,,,DMF; DMSO,4; 1,Unknown,Unknown,,Unknown,Unknown,,Unknown,Unknown,Unknown,Unknown,True,Unknown,,Unknown,,,150,Unknown,Unknown,,,False,,Unknown,Unknown,Unknown,,,Unknown,Unknown,,,NiMgLiO,,,,Spray-pyrolys,Unknown,Unknown,,,,Unknown,,Unknown,Unknown,,Unknown,Unknown,,Unknown,Unknown,Unknown,Unknown,Unknown,Unknown,Unknown,Unknown,Unknown,,,Ag,5.0 | 90.0,,,Evaporation,Unknown,Unknown,,,,Unknown,,Unknown,Unknown,,Unknown,Unknown,,Unknown,Unknown,Unknown,Unknown,Unknown,Unknown,Unknown,Unknown,Unknown,,,False,,Unknown,,,,Unknown,Unknown,Unknown,,,,Unknown,,Unknown,Unknown,,Unknown,Unknown,,Unknown,Unknown,Unknown,Unknown,Unknown,Unknown,Unknown,Unknown,Unknown,,,False,,Unknown,,,,Unknown,Unknown,Unknown,,,,Unknown,,Unknown,Unknown,,Unknown,Unknown,,Unknown,Unknown,Unknown,Unknown,Unknown,Unknown,Unknown,Unknown,Unknown,,,False,Unknown,Unknown,Unknown,,,17.42,219
Cs0.2((NH2)2CH)0.8PbBr0.75I2.25,SLG | ITO | TiO2-c | Perovskite | Spiro-MeOTAD | Au,,0.049,0.0,nip,False,,False,,nan; nan,,False,0.0,,,False,SLG | ITO,,,,,Unknown,,,,TiO2-c,60.0,Cl,,Spin-coating,Unknown,Unknown,,,,Unknown,,Unknown,Unknown,,Unknown,Unknown,,Unknown,Unknown,Unknown,Unknown,Unknown,Unknown,Unknown,,Unknown,,,False,False,False,False,True,False,3.0,True,False,Cs; FA,0.2; 0.8,Pb,1,Br; I,0.75; 2.25,,CsFAPbBrI,,False,False,,,600.0,1.67,False,,,1.0,Spin-coating,Liquid,N2,,,,DMF; DMSO,4; 1,Unknown,Unknown,,Unknown,Unknown,,Unknown,Unknown,Unknown,Unknown,True,Chlorobenzene,,Unknown,,,100.0,30.0,Unknown,,,False,,Unknown,Unknown,Unknown,,,Unknown,Unknown,,,Spiro-MeOTAD,,Li-TFSI; TBP,,Spin-coating,Unknown,Unknown,,,,Unknown,,Unknown,Unknown,,Unknown,Unknown,,Unknown,Unknown,Unknown,Unknown,Unknown,Unknown,Unknown,Unknown,Unknown,,,Au,100.0,,,Evaporation,Unknown,Unknown,,,,Unknown,,Unknown,Unknown,,Unknown,Unknown,,Unknown,Unknown,Unknown,Unknown,Unknown,Unknown,Unknown,Unknown,Unknown,,,False,,Unknown,,,,Unknown,Unknown,Unknown,,,,Unknown,,Unknown,Unknown,,Unknown,Unknown,,Unknown,Unknown,Unknown,Unknown,Unknown,Unknown,Unknown,Unknown,Unknown,,,False,,Unknown,,,,Unknown,Unknown,Unknown,,,,Unknown,,Unknown,Unknown,,Unknown,Unknown,,Unknown,Unknown,Unknown,Unknown,Unknown,Unknown,Unknown,Unknown,Unknown,,,False,Unknown,Unknown,Unknown,,,17.6,220
Cs0.2((NH2)2CH)0.8PbBr0.9I2.1,SLG | FTO | SnO2-c | C60-SAM | Perovskite | Spiro-MeOTAD | MoOx | ITO,,0.1,0.0,nip,False,,True,,nan; nan,,False,0.0,,,False,SLG | FTO,,,,,Unknown,,,,SnO2-c | C60-SAM,20.0 | 5.0,Unknown,,ALD | Spin-coating,Unknown,Unknown,,,,Unknown,,Unknown,Unknown,,Unknown,Unknown,,Unknown,Unknown,Unknown,Unknown,Unknown,Unknown,Unknown,,Unknown,,,False,False,False,False,True,False,3.0,True,False,Cs; FA,0.2; 0.8,Pb,1,Br; I,0.9; 2.1,,CsFAPbBrI,,False,False,Pb(SCN)2,0.01,250.0,1.75,False,,,1.0,Spin-coating,Liquid,N2,,,,DMF; DMSO,3; 1,Unknown,Unknown,,Unknown,Unknown,,Unknown,Unknown,Unknown,Unknown,True,Diethyl ether,,Unknown,,,65; 100,2.0; 10.0,Unknown,,,True,,Unknown,Unknown,Unknown,,,Unknown,Unknown,,,Spiro-MeOTAD | MoOx,nan | 10.0,Li-TFSI; TBP,,Spin-coating | Evaporation,Unknown,Unknown,,,,Unknown,,Unknown,Unknown,,Unknown,Unknown,,Unknown,Unknown,Unknown,Unknown,Unknown,Unknown,Unknown,Unknown,Unknown,,,ITO,150.0,,,Sputtering,Unknown,Unknown,,,,Unknown,,Unknown,Unknown,,Unknown,Unknown,,Unknown,Unknown,Unknown,Unknown,Unknown,Unknown,Unknown,Unknown,Unknown,,,False,,Unknown,,,,Unknown,Unknown,Unknown,,,,Unknown,,Unknown,Unknown,,Unknown,Unknown,,Unknown,Unknown,Unknown,Unknown,Unknown,Unknown,Unknown,Unknown,Unknown,,,False,,Unknown,,,,Unknown,Unknown,Unknown,,,,Unknown,,Unknown,Unknown,,Unknown,Unknown,,Unknown,Unknown,Unknown,Unknown,Unknown,Unknown,Unknown,Unknown,Unknown,,,False,Unknown,Unknown,Unknown,,,15.5,221
Cs0.2((NH2)2CH)0.8PbBr1.05I1.95,SLG | FTO | SnO2-c | C60 | Perovskite | Spiro-MeOTAD | Ag,,0.092,0.0,nip,False,,False,,nan; nan,,False,0.0,,,False,SLG | FTO,,,,,Unknown,,,,SnO2-c | C60,,Unknown,,Spin-coating | Spin-coating,Unknown,Unknown,,,,Unknown,,Unknown,Unknown,,Unknown,Unknown,,Unknown,Unknown,Unknown,Unknown,Unknown,Unknown,Unknown,,Unknown,,,False,False,False,False,True,False,3.0,True,False,Cs; FA,0.2; 0.8,Pb,1,Br; I,1.05; 1.95,PbI2; PbBr2,CsFAPbBrI,,False,False,,,,1.76,False,,,1.0,Spin-coating,Liquid,Unknown,,,,DMF; DMSO,9; 1,Unknown,Unknown,,Unknown,Unknown,,Unknown,Unknown,Unknown,Unknown,True,N2,,Unknown,,,100.0,60.0,Unknown,,,False,,Unknown,Unknown,Unknown,,,Unknown,Unknown,,,Spiro-MeOTAD,,Li-TFSI; TBP,,Spin-coating,Unknown,Unknown,,,,Unknown,,Unknown,Unknown,,Unknown,Unknown,,Unknown,Unknown,Unknown,Unknown,Unknown,Unknown,Unknown,Unknown,Unknown,,,Ag,100.0,,,Evaporation,Unknown,Unknown,,,,Unknown,,Unknown,Unknown,,Unknown,Unknown,,Unknown,Unknown,Unknown,Unknown,Unknown,Unknown,Unknown,Unknown,Unknown,,,False,,Unknown,,,,Unknown,Unknown,Unknown,,,,Unknown,,Unknown,Unknown,,Unknown,Unknown,,Unknown,Unknown,Unknown,Unknown,Unknown,Unknown,Unknown,Unknown,Unknown,,,False,,Unknown,,,,Unknown,Unknown,Unknown,,,,Unknown,,Unknown,Unknown,,Unknown,Unknown,,Unknown,Unknown,Unknown,Unknown,Unknown,Unknown,Unknown,Unknown,Unknown,,,False,Unknown,Unknown,Unknown,,,12.4,222
