Repository: AI-and-Semiconductor-Technology-Lab/data

File: data2/1p1_to_1p8.csv (part 8 of 16)
Cs0.2((NH2)2CH)0.8PbI3,SLG | FTO | TiO2-c | TiO2-mp | Perovskite | Spiro-MeOTAD | Au,,0.15,0.0,nip,False,,False,,nan; nan,,False,0.0,,,False,SLG | FTO,,,,,Unknown,,,,TiO2-c | TiO2-mp,40.0,Unknown,,Spray-pyrolys | Spin-coating,Unknown,Unknown,,,,Unknown,,Unknown,Unknown,,Unknown,Unknown,,Unknown,Unknown,Unknown,Unknown,Unknown,Unknown,Unknown,,Unknown,,,False,False,False,False,True,False,3.0,True,False,Cs; FA,0.2; 0.8,Pb,1,I,3,FA,CsFAPbI,,False,False,Cl,0.2,250.0,1.59,False,,804.0,2.0,Spin-coating >> Air brush spray,Liquid >> Liquid,Air >> Air,,,,DMF >> IPA,1 >> 1,Unknown,Unknown,,Unknown,Unknown,,Unknown,Unknown,Unknown,Unknown,True,IPA,,Unknown,,,Unknown >> 160.0,Unknown >> 10.0,Unknown,,,False,,Unknown,Unknown,Unknown,Washed with IPA,,Unknown,Unknown,,,Spiro-MeOTAD,125.0,Li-TFSI; TBP,,Spin-coating,Unknown,Unknown,,,,Unknown,,Unknown,Unknown,,Unknown,Unknown,,Unknown,Unknown,Unknown,Unknown,Unknown,Unknown,Unknown,Unknown,Unknown,,,Au,80.0,,,Evaporation,Unknown,Unknown,,,,Unknown,,Unknown,Unknown,,Unknown,Unknown,,Unknown,Unknown,Unknown,Unknown,Unknown,Unknown,Unknown,Unknown,Unknown,,,False,,Unknown,,,,Unknown,Unknown,Unknown,,,,Unknown,,Unknown,Unknown,,Unknown,Unknown,,Unknown,Unknown,Unknown,Unknown,Unknown,Unknown,Unknown,Unknown,Unknown,,,False,,Unknown,,,,Unknown,Unknown,Unknown,,,,Unknown,,Unknown,Unknown,,Unknown,Unknown,,Unknown,Unknown,Unknown,Unknown,Unknown,Unknown,Unknown,Unknown,Unknown,,,False,Unknown,Unknown,Unknown,,,11.8,225
Cs0.2((NH2)2CH)0.8SnI3,SLG | ITO | PEDOT:PSS | Perovskite | PCBM-60 | bis‐C60 | Ag,,0.1,0.0,pin,False,,False,,nan; nan,,False,0.0,,,False,SLG | ITO,,,,,Unknown,,,,PCBM-60 | bis-C60,,Unknown,,Spin-coating | Spin-coating,Unknown,Unknown,,,,Unknown,,Unknown,Unknown,,Unknown,Unknown,,Unknown,Unknown,Unknown,Unknown,Unknown,Unknown,Unknown,,Unknown,,,False,False,False,False,True,False,3.0,True,False,Cs; FA,0.2; 0.8,Sn,1,I,3,,CsFASnI,,False,True,,,,1.2,False,,,1.0,Spin-coating,Liquid,N2,,,,DMSO; GBL,3; 7,Unknown,Unknown,,Unknown,Unknown,,Unknown,Unknown,Unknown,Unknown,True,Toluene,,Unknown,,,100.0,10.0,Unknown,,,False,,Unknown,Unknown,Unknown,,,Unknown,Unknown,,,PEDOT:PSS,,,,Spin-coating,Unknown,Unknown,,,,Unknown,,Unknown,Unknown,,Unknown,Unknown,,Unknown,Unknown,Unknown,Unknown,Unknown,Unknown,Unknown,Unknown,Unknown,,,Ag,150.0,,,Evaporation,Unknown,Unknown,,,,Unknown,,Unknown,Unknown,,Unknown,Unknown,,Unknown,Unknown,Unknown,Unknown,Unknown,Unknown,Unknown,Unknown,Unknown,,,False,,Unknown,,,,Unknown,Unknown,Unknown,,,,Unknown,,Unknown,Unknown,,Unknown,Unknown,,Unknown,Unknown,Unknown,Unknown,Unknown,Unknown,Unknown,Unknown,Unknown,,,False,,Unknown,,,,Unknown,Unknown,Unknown,,,,Unknown,,Unknown,Unknown,,Unknown,Unknown,,Unknown,Unknown,Unknown,Unknown,Unknown,Unknown,Unknown,Unknown,Unknown,,,False,Unknown,Unknown,Unknown,,,1.38,226
Cs0.2(CH3NH3)0.8Pb0.5Sn0.5I3,SLG | ITO | PEDOT:PSS | Perovskite | PCBM-60 | bis‐C60 | Ag,,0.1,0.0,pin,False,,False,,nan; nan,,False,0.0,,,False,SLG | ITO,,,,,Unknown,,,,PCBM-60 | bis-C60,,Unknown,,Spin-coating | Spin-coating,Unknown,Unknown,,,,Unknown,,Unknown,Unknown,,Unknown,Unknown,,Unknown,Unknown,Unknown,Unknown,Unknown,Unknown,Unknown,,Unknown,,,False,False,False,False,True,False,3.0,True,False,Cs; MA,0.2; 0.8,Pb; Sn,0.5; 0.5,I,3,,CsMAPbSnI,,False,False,,,,1.3,False,,,1.0,Spin-coating,Liquid,N2,,,,DMSO; GBL,3; 7,Unknown,Unknown,,Unknown,Unknown,,Unknown,Unknown,Unknown,Unknown,True,Toluene,,Unknown,,,100.0,10.0,Unknown,,,False,,Unknown,Unknown,Unknown,,,Unknown,Unknown,,,PEDOT:PSS,,,,Spin-coating,Unknown,Unknown,,,,Unknown,,Unknown,Unknown,,Unknown,Unknown,,Unknown,Unknown,Unknown,Unknown,Unknown,Unknown,Unknown,Unknown,Unknown,,,Ag,150.0,,,Evaporation,Unknown,Unknown,,,,Unknown,,Unknown,Unknown,,Unknown,Unknown,,Unknown,Unknown,Unknown,Unknown,Unknown,Unknown,Unknown,Unknown,Unknown,,,False,,Unknown,,,,Unknown,Unknown,Unknown,,,,Unknown,,Unknown,Unknown,,Unknown,Unknown,,Unknown,Unknown,Unknown,Unknown,Unknown,Unknown,Unknown,Unknown,Unknown,,,False,,Unknown,,,,Unknown,Unknown,Unknown,,,,Unknown,,Unknown,Unknown,,Unknown,Unknown,,Unknown,Unknown,Unknown,Unknown,Unknown,Unknown,Unknown,Unknown,Unknown,,,False,Unknown,Unknown,Unknown,,,7.5,227
Cs0.2(CH3NH3)0.8PbI3,SLG | FTO | TiO2-c | TiO2-mp | Perovskite | Spiro-MeOTAD | Au,,0.1,0.0,nip,False,,False,,nan; nan,,False,0.0,,,False,SLG | FTO,,,,,Unknown,,,,TiO2-c | TiO2-mp,,Unknown,,Spin-coating | Spin-coating,Unknown,Unknown,,,,Unknown,,Unknown,Unknown,,Unknown,Unknown,,Unknown,Unknown,Unknown,Unknown,Unknown,Unknown,Unknown,,Unknown,,,False,False,False,False,True,False,3.0,True,False,Cs; MA,0.2; 0.8,Pb,1,I,3,,CsMAPbI,,False,False,,,500.0,1.62,False,,,2.0,Spin-coating >> Gas reaction,Liquid >> Gas,Air >> MAI,,,,DMF >> none,1 >> 1,Unknown,Unknown,,Unknown,Unknown,,Unknown,Unknown,Unknown,Unknown,False,Unknown,,Unknown,,,110.0 >> 150.0,15.0 >> 120.0,Unknown,,,False,,Unknown,Unknown,Unknown,Washed with IPA,,Unknown,Unknown,,,Spiro-MeOTAD,,Li-TFSI; TBP,,Spin-coating,Unknown,Unknown,,,,Unknown,,Unknown,Unknown,,Unknown,Unknown,,Unknown,Unknown,Unknown,Unknown,Unknown,Unknown,Unknown,Unknown,Unknown,,,Au,,,,Evaporation,Unknown,Unknown,,,,Unknown,,Unknown,Unknown,,Unknown,Unknown,,Unknown,Unknown,Unknown,Unknown,Unknown,Unknown,Unknown,Unknown,Unknown,,,False,,Unknown,,,,Unknown,Unknown,Unknown,,,,Unknown,,Unknown,Unknown,,Unknown,Unknown,,Unknown,Unknown,Unknown,Unknown,Unknown,Unknown,Unknown,Unknown,Unknown,,,False,,Unknown,,,,Unknown,Unknown,Unknown,,,,Unknown,,Unknown,Unknown,,Unknown,Unknown,,Unknown,Unknown,Unknown,Unknown,Unknown,Unknown,Unknown,Unknown,Unknown,,,False,Unknown,Unknown,Unknown,,,11.15,228
Cs0.30((NH2)2CH)0.70PbI3,SLG | FTO | TiO2-c | Perovskite | Spiro-MeOTAD | MoOx | Al,,0.0579999999999999,0.0,nip,False,,False,,nan; nan,,False,0.0,,,False,SLG | FTO,,,,,Unknown,,,,TiO2-c,30.0,Unknown,,Spin-coating,Unknown,Unknown,,,,Unknown,,Unknown,Unknown,,Unknown,Unknown,,Unknown,Unknown,Unknown,Unknown,Unknown,Unknown,Unknown,,Unknown,,,False,False,False,False,True,False,3.0,True,False,Cs; FA,0.30; 0.70,Pb,1,I,3,,CsFAPbI,,False,False,,,,1.58,False,,,1.0,Spin-coating,Liquid,N2,,,,DMF; DMSO,7; 3,Unknown,Unknown,,Unknown,Unknown,,Unknown,Unknown,Unknown,Unknown,True,Toluene,,Unknown,,,170,10.0,Unknown,,,False,,Unknown,Unknown,Unknown,,,Unknown,Unknown,,,Spiro-MeOTAD,,Li-TFSI; TBP,,Spin-coating,Unknown,Unknown,,,,Unknown,,Unknown,Unknown,,Unknown,Unknown,,Unknown,Unknown,Unknown,Unknown,Unknown,Unknown,Unknown,Unknown,Unknown,,,MoOx | Al,15.0 | 120.0,,,Evaporation | Evaporation,Unknown,Unknown,,,,Unknown,,Unknown,Unknown,,Unknown,Unknown,,Unknown,Unknown,Unknown,Unknown,Unknown,Unknown,Unknown,Unknown,Unknown,,,False,,Unknown,,,,Unknown,Unknown,Unknown,,,,Unknown,,Unknown,Unknown,,Unknown,Unknown,,Unknown,Unknown,Unknown,Unknown,Unknown,Unknown,Unknown,Unknown,Unknown,,,False,,Unknown,,,,Unknown,Unknown,Unknown,,,,Unknown,,Unknown,Unknown,,Unknown,Unknown,,Unknown,Unknown,Unknown,Unknown,Unknown,Unknown,Unknown,Unknown,Unknown,,,False,Unknown,Unknown,Unknown,,,15.86,229
Cs0.30(CH3NH3)0.70PbI3,SLG | ITO | PEDOT:PSS | Perovskite | PCBM-60 | Al,,1.3,0.0,pin,False,,False,,nan; nan,,False,0.0,,,False,SLG | ITO,,,,,Unknown,,,,PCBM-60,,Unknown,,Spin-coating,Unknown,Unknown,,,,Unknown,,Unknown,Unknown,,Unknown,Unknown,,Unknown,Unknown,Unknown,Unknown,Unknown,Unknown,Unknown,,Unknown,,,False,False,False,False,True,False,3.0,True,False,Cs; MA,0.30; 0.70,Pb,1,I,3,,CsMAPbI,,False,False,,,38.0,1.58,False,,,1.0,Spin-coating,Liquid,N2,,,,DMF; GBL,97; 3,Unknown,Unknown,,Unknown,Unknown,,Unknown,Unknown,Unknown,Unknown,False,Unknown,,Unknown,,,110.0,10.0,Unknown,,,False,,Unknown,Unknown,Unknown,,,Unknown,Unknown,,,PEDOT:PSS,35.0,,,Spin-coating,Unknown,Unknown,,,,Unknown,,Unknown,Unknown,,Unknown,Unknown,,Unknown,Unknown,Unknown,Unknown,Unknown,Unknown,Unknown,Unknown,Unknown,,,Al,100.0,,,Evaporation,Unknown,Unknown,,,,Unknown,,Unknown,Unknown,,Unknown,Unknown,,Unknown,Unknown,Unknown,Unknown,Unknown,Unknown,Unknown,Unknown,Unknown,,,False,,Unknown,,,,Unknown,Unknown,Unknown,,,,Unknown,,Unknown,Unknown,,Unknown,Unknown,,Unknown,Unknown,Unknown,Unknown,Unknown,Unknown,Unknown,Unknown,Unknown,,,False,,Unknown,,,,Unknown,Unknown,Unknown,,,,Unknown,,Unknown,Unknown,,Unknown,Unknown,,Unknown,Unknown,Unknown,Unknown,Unknown,Unknown,Unknown,Unknown,Unknown,,,False,Unknown,Unknown,Unknown,,,3.78,230
Cs0.34(CH3NH3)0.66PbI3,SLG | FTO | TiO2-c | Perovskite | Spiro-MeOTAD | Au,,0.09,0.0,nip,False,,False,,nan; nan,,False,0.0,,,False,SLG | FTO,,,,,Unknown,,,,TiO2-c,45.0,,,Hydrothermal,Unknown,Unknown,,,,Unknown,,Unknown,Unknown,,Unknown,Unknown,,Unknown,Unknown,Unknown,Unknown,Unknown,Unknown,Unknown,,Unknown,,,False,False,False,False,True,False,3.0,True,False,Cs; MA,0.34; 0.66,Pb,1,I,3,,CsMAPbI,,False,False,Cl,,,1.652,False,,759.0,2.0,Co-evaporation >> Diffusion-gas reaction,Gas >> Gas,Vacuum >> MAI; N2,,,,none >> none,1 >> 1,Unknown,Unknown,,Unknown,Unknown,,Unknown,Unknown,Unknown,Unknown,False,Unknown,,Unknown,,,Unknown >> 150,Unknown >> 20.0,Unknown,,,False,,Unknown,Unknown,Unknown,Washed with IPA,,Unknown,Unknown,,,Spiro-MeOTAD,340.0,Li-TFSI; TBP,,Spin-coating,Unknown,Unknown,,,,Unknown,,Unknown,Unknown,,Unknown,Unknown,,Unknown,Unknown,Unknown,Unknown,Unknown,Unknown,Unknown,Unknown,Unknown,,,Au,80.0,,,Evaporation,Unknown,Unknown,,,,Unknown,,Unknown,Unknown,,Unknown,Unknown,,Unknown,Unknown,Unknown,Unknown,Unknown,Unknown,Unknown,Unknown,Unknown,,,False,,Unknown,,,,Unknown,Unknown,Unknown,,,,Unknown,,Unknown,Unknown,,Unknown,Unknown,,Unknown,Unknown,Unknown,Unknown,Unknown,Unknown,Unknown,Unknown,Unknown,,,False,,Unknown,,,,Unknown,Unknown,Unknown,,,,Unknown,,Unknown,Unknown,,Unknown,Unknown,,Unknown,Unknown,Unknown,Unknown,Unknown,Unknown,Unknown,Unknown,Unknown,,,False,Unknown,Unknown,Unknown,,,17.13,231
Cs0.3((NH2)2CH)0.2(CH3NH3)0.5PbI3,SLG | FTO | NiO-c | Perovskite | PCBM-60 | Zr(acac)4 | Ag,,0.1,0.0,pin,False,,False,,nan; nan,,False,0.0,,,False,SLG | FTO,,,,,Unknown,,,,PCBM-60 | Zr(acac)4,,Unknown,,Spin-coating | Spin-coating,Unknown,Unknown,,,,Unknown,,Unknown,Unknown,,Unknown,Unknown,,Unknown,Unknown,Unknown,Unknown,Unknown,Unknown,Unknown,,Unknown,,,False,False,False,False,True,False,3.0,True,False,Cs; FA; MA,0.3; 0.2; 0.5,Pb,1,I,3,,CsFAMAPbI,,False,False,Cl,0.1,,1.64,False,,,1.0,Spin-coating,Liquid,N2,,,,DMF,1,Unknown,Unknown,,Unknown,Unknown,,Unknown,Unknown,Unknown,Unknown,True,Toluene,,Unknown,,,100.0,10.0,Unknown,,,False,,Unknown,Unknown,Unknown,,,Unknown,Unknown,,,NiO-c,,Cu,,Spin-coating,Unknown,Unknown,,,,Unknown,,Unknown,Unknown,,Unknown,Unknown,,Unknown,Unknown,Unknown,Unknown,Unknown,Unknown,Unknown,Unknown,Unknown,,,Ag,100.0,,,Evaporation,Unknown,Unknown,,,,Unknown,,Unknown,Unknown,,Unknown,Unknown,,Unknown,Unknown,Unknown,Unknown,Unknown,Unknown,Unknown,Unknown,Unknown,,,False,,Unknown,,,,Unknown,Unknown,Unknown,,,,Unknown,,Unknown,Unknown,,Unknown,Unknown,,Unknown,Unknown,Unknown,Unknown,Unknown,Unknown,Unknown,Unknown,Unknown,,,False,,Unknown,,,,Unknown,Unknown,Unknown,,,,Unknown,,Unknown,Unknown,,Unknown,Unknown,,Unknown,Unknown,Unknown,Unknown,Unknown,Unknown,Unknown,Unknown,Unknown,,,False,Unknown,Unknown,Unknown,,,14.2,232
Cs0.3((NH2)2CH)0.7Pb0.7Sn0.3I3,SLG | ITO | PEDOT:PSS | Perovskite | C60 | BCP | Al,,0.09,0.0,pin,False,,False,,nan; nan,,False,0.0,,,False,SLG | ITO,,,,,Unknown,,,,C60 | BCP,25.0 | 6.0,Unknown,,Evaporation | Evaporation,Unknown,Unknown,,,,Unknown,,Unknown,Unknown,,Unknown,Unknown,,Unknown,Unknown,Unknown,Unknown,Unknown,Unknown,Unknown,,Unknown,,,False,False,False,False,True,False,3.0,True,False,Cs; FA,0.3; 0.7,Pb; Sn,0.7; 0.3,I,3,,CsFAPbSnI,,False,False,FACl; SnF2,,,1.3,False,,,1.0,Spin-coating,Liquid,N2,,,,DMF; DMSO,7; 3,Unknown,Unknown,,Unknown,Unknown,,Unknown,Unknown,Unknown,Unknown,True,Anisole,,Unknown,,,40.0,3.0,Unknown,,,False,,Unknown,Unknown,Unknown,,,Unknown,Unknown,,,PEDOT:PSS,30.0,,,Spin-coating,Unknown,Unknown,,,,Unknown,,Unknown,Unknown,,Unknown,Unknown,,Unknown,Unknown,Unknown,Unknown,Unknown,Unknown,Unknown,Unknown,Unknown,,,Ag,100.0,,,Evaporation,Unknown,Unknown,,,,Unknown,,Unknown,Unknown,,Unknown,Unknown,,Unknown,Unknown,Unknown,Unknown,Unknown,Unknown,Unknown,Unknown,Unknown,,,False,,Unknown,,,,Unknown,Unknown,Unknown,,,,Unknown,,Unknown,Unknown,,Unknown,Unknown,,Unknown,Unknown,Unknown,Unknown,Unknown,Unknown,Unknown,Unknown,Unknown,,,False,,Unknown,,,,Unknown,Unknown,Unknown,,,,Unknown,,Unknown,Unknown,,Unknown,Unknown,,Unknown,Unknown,Unknown,Unknown,Unknown,Unknown,Unknown,Unknown,Unknown,,,False,Unknown,Unknown,Unknown,,,14.3,233
Cs0.3((NH2)2CH)0.7PbBr0.15I2.85,SLG | FTO | TiO2-c | Perovskite | Spiro-MeOTAD | Ag,,0.09,0.0,nip,False,,False,,nan; nan,,False,0.0,,,False,SLG | FTO,,,,,Unknown,,,,TiO2-c,,TiCl4,,Spin-coating,Unknown,Unknown,,,,Unknown,,Unknown,Unknown,,Unknown,Unknown,,Unknown,Unknown,Unknown,Unknown,Unknown,Unknown,Unknown,,Unknown,,,False,False,False,False,True,False,3.0,True,False,Cs; FA,0.3; 0.7,Pb,1,Br; I,0.15; 2.85,,CsFAPbBrI,,False,False,,,400.0,1.62,False,,,3.0,Evaporation >> Evaporation >> Gas reaction,Gas >> Gas >> Gas,Vacuum >> Vacuum >> FAI; Vacuum,,,,none >> none >> none,1 >> 1 >> 1,Unknown,Unknown,,Unknown,Unknown,,Unknown,Unknown,Unknown,Unknown,False,Unknown,,Unknown,,,Unknown >> Unknown >> 130.0,Unknown >> Unknown >> 30.0,Unknown,,,False,,Unknown,Unknown,Unknown,Washed with IPA,,Unknown,Unknown,,,Spiro-MeOTAD,,Li-TFSI; TBP,,Spin-coating,Unknown,Unknown,,,,Unknown,,Unknown,Unknown,,Unknown,Unknown,,Unknown,Unknown,Unknown,Unknown,Unknown,Unknown,Unknown,Unknown,Unknown,,,Ag,120.0,,,Evaporation,Unknown,Unknown,,,,Unknown,,Unknown,Unknown,,Unknown,Unknown,,Unknown,Unknown,Unknown,Unknown,Unknown,Unknown,Unknown,Unknown,Unknown,,,False,,Unknown,,,,Unknown,Unknown,Unknown,,,,Unknown,,Unknown,Unknown,,Unknown,Unknown,,Unknown,Unknown,Unknown,Unknown,Unknown,Unknown,Unknown,Unknown,Unknown,,,False,,Unknown,,,,Unknown,Unknown,Unknown,,,,Unknown,,Unknown,Unknown,,Unknown,Unknown,,Unknown,Unknown,Unknown,Unknown,Unknown,Unknown,Unknown,Unknown,Unknown,,,False,Unknown,Unknown,Unknown,,,16.54,234
Cs0.3((NH2)2CH)0.7PbI3,SLG | FTO | TiO2-c | TiO2-mp | Perovskite | Spiro-MeOTAD | Au,,0.15,0.0,nip,False,,False,,nan; nan,,False,0.0,,,False,SLG | FTO,,,,,Unknown,,,,TiO2-c | TiO2-mp,40.0,Unknown,,Spray-pyrolys | Spin-coating,Unknown,Unknown,,,,Unknown,,Unknown,Unknown,,Unknown,Unknown,,Unknown,Unknown,Unknown,Unknown,Unknown,Unknown,Unknown,,Unknown,,,False,False,False,False,True,False,3.0,True,False,Cs; FA,0.3; 0.7,Pb,1,I,3,,CsFAPbI,,False,False,,,600.0,1.523,False,,809.0,2.0,Spin-coating >> Air brush spray,Liquid >> Liquid,Air >> Air,,,,DMF >> IPA,1 >> 1,Unknown,Unknown,,Unknown,Unknown,,Unknown,Unknown,Unknown,Unknown,True,IPA,,Unknown,,,Unknown >> 160.0,Unknown >> 10.0,Unknown,,,False,,Unknown,Unknown,Unknown,Washed with IPA,,Unknown,Unknown,,,Spiro-MeOTAD,500.0,Li-TFSI; TBP,,Spin-coating,Unknown,Unknown,,,,Unknown,,Unknown,Unknown,,Unknown,Unknown,,Unknown,Unknown,Unknown,Unknown,Unknown,Unknown,Unknown,Unknown,Unknown,,,Au,,,,Evaporation,Unknown,Unknown,,,,Unknown,,Unknown,Unknown,,Unknown,Unknown,,Unknown,Unknown,Unknown,Unknown,Unknown,Unknown,Unknown,Unknown,Unknown,,,False,,Unknown,,,,Unknown,Unknown,Unknown,,,,Unknown,,Unknown,Unknown,,Unknown,Unknown,,Unknown,Unknown,Unknown,Unknown,Unknown,Unknown,Unknown,Unknown,Unknown,,,False,,Unknown,,,,Unknown,Unknown,Unknown,,,,Unknown,,Unknown,Unknown,,Unknown,Unknown,,Unknown,Unknown,Unknown,Unknown,Unknown,Unknown,Unknown,Unknown,Unknown,,,False,Unknown,Unknown,Unknown,,,8.7,236
Cs0.3(CH3NH3)0.7Pb0.5Sn0.5I3,SLG | ITO | PEDOT:PSS | Perovskite | PCBM-60 | bis‐C60 | Ag,,0.1,0.0,pin,False,,False,,nan; nan,,False,0.0,,,False,SLG | ITO,,,,,Unknown,,,,PCBM-60 | bis-C60,,Unknown,,Spin-coating | Spin-coating,Unknown,Unknown,,,,Unknown,,Unknown,Unknown,,Unknown,Unknown,,Unknown,Unknown,Unknown,Unknown,Unknown,Unknown,Unknown,,Unknown,,,False,False,False,False,True,False,3.0,True,False,Cs; MA,0.3; 0.7,Pb; Sn,0.5; 0.5,I,3,,CsMAPbSnI,,False,False,,,,1.28,False,,,1.0,Spin-coating,Liquid,N2,,,,DMSO; GBL,3; 7,Unknown,Unknown,,Unknown,Unknown,,Unknown,Unknown,Unknown,Unknown,True,Toluene,,Unknown,,,100.0,10.0,Unknown,,,False,,Unknown,Unknown,Unknown,,,Unknown,Unknown,,,PEDOT:PSS,,,,Spin-coating,Unknown,Unknown,,,,Unknown,,Unknown,Unknown,,Unknown,Unknown,,Unknown,Unknown,Unknown,Unknown,Unknown,Unknown,Unknown,Unknown,Unknown,,,Ag,150.0,,,Evaporation,Unknown,Unknown,,,,Unknown,,Unknown,Unknown,,Unknown,Unknown,,Unknown,Unknown,Unknown,Unknown,Unknown,Unknown,Unknown,Unknown,Unknown,,,False,,Unknown,,,,Unknown,Unknown,Unknown,,,,Unknown,,Unknown,Unknown,,Unknown,Unknown,,Unknown,Unknown,Unknown,Unknown,Unknown,Unknown,Unknown,Unknown,Unknown,,,False,,Unknown,,,,Unknown,Unknown,Unknown,,,,Unknown,,Unknown,Unknown,,Unknown,Unknown,,Unknown,Unknown,Unknown,Unknown,Unknown,Unknown,Unknown,Unknown,Unknown,,,False,Unknown,Unknown,Unknown,,,2.94,237
Cs0.40(CH3NH3)0.60PbI3,SLG | ITO | PEDOT:PSS | Perovskite | PCBM-60 | Al,,1.3,0.0,pin,False,,False,,nan; nan,,False,0.0,,,False,SLG | ITO,,,,,Unknown,,,,PCBM-60,,Unknown,,Spin-coating,Unknown,Unknown,,,,Unknown,,Unknown,Unknown,,Unknown,Unknown,,Unknown,Unknown,Unknown,Unknown,Unknown,Unknown,Unknown,,Unknown,,,False,False,False,False,True,False,3.0,True,False,Cs; MA,0.40; 0.60,Pb,1,I,3,,CsMAPbI,,False,False,,,38.0,1.62,False,,,1.0,Spin-coating,Liquid,N2,,,,DMF; GBL,97; 3,Unknown,Unknown,,Unknown,Unknown,,Unknown,Unknown,Unknown,Unknown,False,Unknown,,Unknown,,,110.0,10.0,Unknown,,,False,,Unknown,Unknown,Unknown,,,Unknown,Unknown,,,PEDOT:PSS,35.0,,,Spin-coating,Unknown,Unknown,,,,Unknown,,Unknown,Unknown,,Unknown,Unknown,,Unknown,Unknown,Unknown,Unknown,Unknown,Unknown,Unknown,Unknown,Unknown,,,Al,100.0,,,Evaporation,Unknown,Unknown,,,,Unknown,,Unknown,Unknown,,Unknown,Unknown,,Unknown,Unknown,Unknown,Unknown,Unknown,Unknown,Unknown,Unknown,Unknown,,,False,,Unknown,,,,Unknown,Unknown,Unknown,,,,Unknown,,Unknown,Unknown,,Unknown,Unknown,,Unknown,Unknown,Unknown,Unknown,Unknown,Unknown,Unknown,Unknown,Unknown,,,False,,Unknown,,,,Unknown,Unknown,Unknown,,,,Unknown,,Unknown,Unknown,,Unknown,Unknown,,Unknown,Unknown,Unknown,Unknown,Unknown,Unknown,Unknown,Unknown,Unknown,,,False,Unknown,Unknown,Unknown,,,2.5,238
Cs0.45((NH2)2CH)0.55PbBr0.15I2.85,SLG | FTO | TiO2-c | Perovskite | Spiro-MeOTAD | Ag,,0.09,0.0,nip,False,,False,,nan; nan,,False,0.0,,,False,SLG | FTO,,,,,Unknown,,,,TiO2-c,,TiCl4,,Spin-coating,Unknown,Unknown,,,,Unknown,,Unknown,Unknown,,Unknown,Unknown,,Unknown,Unknown,Unknown,Unknown,Unknown,Unknown,Unknown,,Unknown,,,False,False,False,False,True,False,3.0,True,False,Cs; FA,0.45; 0.55,Pb,1,Br; I,0.15; 2.85,,CsFAPbBrI,,False,False,,,400.0,1.62,False,,,3.0,Evaporation >> Evaporation >> Gas reaction,Gas >> Gas >> Gas,Vacuum >> Vacuum >> FAI; Vacuum,,,,none >> none >> none,1 >> 1 >> 1,Unknown,Unknown,,Unknown,Unknown,,Unknown,Unknown,Unknown,Unknown,False,Unknown,,Unknown,,,Unknown >> Unknown >> 130.0,Unknown >> Unknown >> 30.0,Unknown,,,False,,Unknown,Unknown,Unknown,Washed with IPA,,Unknown,Unknown,,,Spiro-MeOTAD,,Li-TFSI; TBP,,Spin-coating,Unknown,Unknown,,,,Unknown,,Unknown,Unknown,,Unknown,Unknown,,Unknown,Unknown,Unknown,Unknown,Unknown,Unknown,Unknown,Unknown,Unknown,,,Ag,120.0,,,Evaporation,Unknown,Unknown,,,,Unknown,,Unknown,Unknown,,Unknown,Unknown,,Unknown,Unknown,Unknown,Unknown,Unknown,Unknown,Unknown,Unknown,Unknown,,,False,,Unknown,,,,Unknown,Unknown,Unknown,,,,Unknown,,Unknown,Unknown,,Unknown,Unknown,,Unknown,Unknown,Unknown,Unknown,Unknown,Unknown,Unknown,Unknown,Unknown,,,False,,Unknown,,,,Unknown,Unknown,Unknown,,,,Unknown,,Unknown,Unknown,,Unknown,Unknown,,Unknown,Unknown,Unknown,Unknown,Unknown,Unknown,Unknown,Unknown,Unknown,,,False,Unknown,Unknown,Unknown,,,13.14,239
Cs0.4((NH2)2CH)0.2(CH3NH3)0.4PbI3,SLG | FTO | NiO-c | Perovskite | PCBM-60 | Zr(acac)4 | Ag,,0.1,0.0,pin,False,,False,,nan; nan,,False,0.0,,,False,SLG | FTO,,,,,Unknown,,,,PCBM-60 | Zr(acac)4,,Unknown,,Spin-coating | Spin-coating,Unknown,Unknown,,,,Unknown,,Unknown,Unknown,,Unknown,Unknown,,Unknown,Unknown,Unknown,Unknown,Unknown,Unknown,Unknown,,Unknown,,,False,False,False,False,True,False,3.0,True,False,Cs; FA; MA,0.4; 0.2; 0.4,Pb,1,I,3,,CsFAMAPbI,,False,False,Cl,0.1,,1.64,False,,,1.0,Spin-coating,Liquid,N2,,,,DMF,1,Unknown,Unknown,,Unknown,Unknown,,Unknown,Unknown,Unknown,Unknown,True,Toluene,,Unknown,,,100.0,10.0,Unknown,,,False,,Unknown,Unknown,Unknown,,,Unknown,Unknown,,,NiO-c,,Cu,,Spin-coating,Unknown,Unknown,,,,Unknown,,Unknown,Unknown,,Unknown,Unknown,,Unknown,Unknown,Unknown,Unknown,Unknown,Unknown,Unknown,Unknown,Unknown,,,Ag,100.0,,,Evaporation,Unknown,Unknown,,,,Unknown,,Unknown,Unknown,,Unknown,Unknown,,Unknown,Unknown,Unknown,Unknown,Unknown,Unknown,Unknown,Unknown,Unknown,,,False,,Unknown,,,,Unknown,Unknown,Unknown,,,,Unknown,,Unknown,Unknown,,Unknown,Unknown,,Unknown,Unknown,Unknown,Unknown,Unknown,Unknown,Unknown,Unknown,Unknown,,,False,,Unknown,,,,Unknown,Unknown,Unknown,,,,Unknown,,Unknown,Unknown,,Unknown,Unknown,,Unknown,Unknown,Unknown,Unknown,Unknown,Unknown,Unknown,Unknown,Unknown,,,False,Unknown,Unknown,Unknown,,,11.3,240
Cs0.4((NH2)2CH)0.6PbBr0.9I2.1,SLG | ITO | PTAA | Perovskite | C60 | BCP | Ag,,0.1,0.0,pin,False,,False,,nan; nan,,False,0.0,,,False,SLG | ITO,,,,,Unknown,,,,C60 | BCP,40.0 | 7.5,Unknown,,Evaporation | Evaporation,Unknown,Unknown,,,,Unknown,,Unknown,Unknown,,Unknown,Unknown,,Unknown,Unknown,Unknown,Unknown,Unknown,Unknown,Unknown,,Unknown,,,False,False,False,False,True,False,3.0,True,False,Cs; FA,0.4; 0.6,Pb,1,Br; I,0.9; 2.1,,CsFAPbBrI,,False,False,SnF2,0.06,700.0,1.76,False,,,1.0,Spin-coating,Liquid,Air,,,,DMF; DMSO,9; 1,Unknown,Unknown,,Unknown,Unknown,,Unknown,Unknown,Unknown,Unknown,True,IPA,,Unknown,FAI,,100.0,30.0,Unknown,,,False,,Unknown,Unknown,Unknown,,,Unknown,Unknown,,,PEDOT:PSS,30.0,,,Spin-coating,Unknown,Unknown,,,,Unknown,,Unknown,Unknown,,Unknown,Unknown,,Unknown,Unknown,Unknown,Unknown,Unknown,Unknown,Unknown,Unknown,Unknown,,,Ag,130.0,,,Evaporation,Unknown,Unknown,,,,Unknown,,Unknown,Unknown,,Unknown,Unknown,,Unknown,Unknown,Unknown,Unknown,Unknown,Unknown,Unknown,Unknown,Unknown,,,False,,Unknown,,,,Unknown,Unknown,Unknown,,,,Unknown,,Unknown,Unknown,,Unknown,Unknown,,Unknown,Unknown,Unknown,Unknown,Unknown,Unknown,Unknown,Unknown,Unknown,,,False,,Unknown,,,,Unknown,Unknown,Unknown,,,,Unknown,,Unknown,Unknown,,Unknown,Unknown,,Unknown,Unknown,Unknown,Unknown,Unknown,Unknown,Unknown,Unknown,Unknown,,,False,Unknown,Unknown,Unknown,,,14.5,241
Cs0.4((NH2)2CH)0.6PbBr1.05I1.95,SLG | ITO | PEDOT:PSS | PTAA | Perovskite | PCBM-60 | C60 | BCP | Cu,,0.0684,0.0,pin,False,,False,,nan; nan,,False,0.0,,,False,SLG | ITO,,,,,Unknown,,,,PCBM-60 | C60 | BCP,nan | 20.0 | 6.0,Unknown,,Spin-coating | Evaporation | Evaporation,Unknown,Unknown,,,,Unknown,,Unknown,Unknown,,Unknown,Unknown,,Unknown,Unknown,Unknown,Unknown,Unknown,Unknown,Unknown,,Unknown,,,False,False,False,False,True,False,3.0,True,False,Cs; FA,0.4; 0.6,Pb,1,Br; I,1.05; 1.95,,CsFAPbBrI,,False,False,,,,1.8,False,,,1.0,Spin-coating,Liquid,Dry air,,,,DMF; DMSO,7; 3,Unknown,Unknown,,Unknown,Unknown,,Unknown,Unknown,Unknown,Unknown,True,Toluene,,Unknown,,,100.0,10.0,Unknown,,,False,,Unknown,Unknown,Unknown,,,Unknown,Unknown,,,PEDOT:PSS | PTAA,,,,Spin-coating | Spin-coating,Unknown,Unknown,,,,Unknown,,Unknown,Unknown,,Unknown,Unknown,,Unknown,Unknown,Unknown,Unknown,Unknown,Unknown,Unknown,Unknown,Unknown,,,Cu,80.0,,,Evaporation,Unknown,Unknown,,,,Unknown,,Unknown,Unknown,,Unknown,Unknown,,Unknown,Unknown,Unknown,Unknown,Unknown,Unknown,Unknown,Unknown,Unknown,,,False,,Unknown,,,,Unknown,Unknown,Unknown,,,,Unknown,,Unknown,Unknown,,Unknown,Unknown,,Unknown,Unknown,Unknown,Unknown,Unknown,Unknown,Unknown,Unknown,Unknown,,,False,,Unknown,,,,Unknown,Unknown,Unknown,,,,Unknown,,Unknown,Unknown,,Unknown,Unknown,,Unknown,Unknown,Unknown,Unknown,Unknown,Unknown,Unknown,Unknown,Unknown,,,False,Unknown,Unknown,Unknown,,,15.5,242
Cs0.5((NH2)2CH)0.4(CH3NH3)0.1PbBr0.51I2.49,SLG | ITO | C60; Phlm | C60 | Perovskite | TaTm | F6-TCNNQ; TaTm | Au,,0.06,0.0,nip,False,,False,,nan; nan,,False,0.0,,,False,SLG | ITO,,,,,Unknown,,,,C60; Phlm | C60,40.0 | 10.0,Unknown,,Evaporation | Evaporation,Unknown,Unknown,,,,Unknown,,Unknown,Unknown,,Unknown,Unknown,,Unknown,Unknown,Unknown,Unknown,Unknown,Unknown,Unknown,,Unknown,,,False,False,False,False,True,False,3.0,True,False,Cs; FA; MA,0.5; 0.4; 0.1,Pb,1,Br; I,0.51; 2.49,,CsFAMAPbBrI,,False,False,,,340.0,1.7,False,,,1.0,Co-evaporation,Gas,Vacuum,,,,none,1,Unknown,Unknown,,Unknown,Unknown,,Unknown,Unknown,Unknown,Unknown,False,Unknown,,Unknown,,,Unknown,Unknown,Unknown,,,False,,Unknown,Unknown,Unknown,,,Unknown,Unknown,,,TaTm | F6-TCNNQ; TaTm,10.0 | 40.0,,,Evaporation | Evaporation,Unknown,Unknown,,,,Unknown,,Unknown,Unknown,,Unknown,Unknown,,Unknown,Unknown,Unknown,Unknown,Unknown,Unknown,Unknown,Unknown,Unknown,,,Au,100.0,,,Evaporation,Unknown,Unknown,,,,Unknown,,Unknown,Unknown,,Unknown,Unknown,,Unknown,Unknown,Unknown,Unknown,Unknown,Unknown,Unknown,Unknown,Unknown,,,False,,Unknown,,,,Unknown,Unknown,Unknown,,,,Unknown,,Unknown,Unknown,,Unknown,Unknown,,Unknown,Unknown,Unknown,Unknown,Unknown,Unknown,Unknown,Unknown,Unknown,,,False,,Unknown,,,,Unknown,Unknown,Unknown,,,,Unknown,,Unknown,Unknown,,Unknown,Unknown,,Unknown,Unknown,Unknown,Unknown,Unknown,Unknown,Unknown,Unknown,Unknown,,,False,Unknown,Unknown,Unknown,,,16.0,243
Cs0.5((NH2)2CH)0.5PbBr0.51I2.49,SLG | ITO | C60; Phlm | C60 | Perovskite | TaTm | F6-TCNNQ; TaTm | Au,,0.06,0.0,nip,False,,False,,nan; nan,,False,0.0,,,False,SLG | ITO,,,,,Unknown,,,,C60; Phlm | C60,40.0 | 10.0,Unknown,,Evaporation | Evaporation,Unknown,Unknown,,,,Unknown,,Unknown,Unknown,,Unknown,Unknown,,Unknown,Unknown,Unknown,Unknown,Unknown,Unknown,Unknown,,Unknown,,,False,False,False,False,True,False,3.0,True,False,Cs; FA,0.5; 0.5,Pb,1,Br; I,0.51; 2.49,,CsFAPbBrI,,False,False,,,310.0,1.62,False,,,1.0,Co-evaporation,Gas,Vacuum,,,,none,1,Unknown,Unknown,,Unknown,Unknown,,Unknown,Unknown,Unknown,Unknown,False,Unknown,,Unknown,,,Unknown,Unknown,Unknown,,,False,,Unknown,Unknown,Unknown,,,Unknown,Unknown,,,TaTm | F6-TCNNQ; TaTm,10.0 | 40.0,,,Evaporation | Evaporation,Unknown,Unknown,,,,Unknown,,Unknown,Unknown,,Unknown,Unknown,,Unknown,Unknown,Unknown,Unknown,Unknown,Unknown,Unknown,Unknown,Unknown,,,Au,100.0,,,Evaporation,Unknown,Unknown,,,,Unknown,,Unknown,Unknown,,Unknown,Unknown,,Unknown,Unknown,Unknown,Unknown,Unknown,Unknown,Unknown,Unknown,Unknown,,,False,,Unknown,,,,Unknown,Unknown,Unknown,,,,Unknown,,Unknown,Unknown,,Unknown,Unknown,,Unknown,Unknown,Unknown,Unknown,Unknown,Unknown,Unknown,Unknown,Unknown,,,False,,Unknown,,,,Unknown,Unknown,Unknown,,,,Unknown,,Unknown,Unknown,,Unknown,Unknown,,Unknown,Unknown,Unknown,Unknown,Unknown,Unknown,Unknown,Unknown,Unknown,,,False,Unknown,Unknown,Unknown,,,8.5,244
Cs0.60(CH3NH3)0.40PbI3,SLG | ITO | PEDOT:PSS | Perovskite | PCBM-60 | Al,,1.3,0.0,pin,False,,False,,nan; nan,,False,0.0,,,False,SLG | ITO,,,,,Unknown,,,,PCBM-60,,Unknown,,Spin-coating,Unknown,Unknown,,,,Unknown,,Unknown,Unknown,,Unknown,Unknown,,Unknown,Unknown,Unknown,Unknown,Unknown,Unknown,Unknown,,Unknown,,,False,False,False,False,True,False,3.0,True,False,Cs; MA,0.60; 0.40,Pb,1,I,3,,CsMAPbI,,False,False,,,38.0,1.68,False,,,1.0,Spin-coating,Liquid,N2,,,,DMF; GBL,97; 3,Unknown,Unknown,,Unknown,Unknown,,Unknown,Unknown,Unknown,Unknown,False,Unknown,,Unknown,,,110.0,10.0,Unknown,,,False,,Unknown,Unknown,Unknown,,,Unknown,Unknown,,,PEDOT:PSS,35.0,,,Spin-coating,Unknown,Unknown,,,,Unknown,,Unknown,Unknown,,Unknown,Unknown,,Unknown,Unknown,Unknown,Unknown,Unknown,Unknown,Unknown,Unknown,Unknown,,,Al,100.0,,,Evaporation,Unknown,Unknown,,,,Unknown,,Unknown,Unknown,,Unknown,Unknown,,Unknown,Unknown,Unknown,Unknown,Unknown,Unknown,Unknown,Unknown,Unknown,,,False,,Unknown,,,,Unknown,Unknown,Unknown,,,,Unknown,,Unknown,Unknown,,Unknown,Unknown,,Unknown,Unknown,Unknown,Unknown,Unknown,Unknown,Unknown,Unknown,Unknown,,,False,,Unknown,,,,Unknown,Unknown,Unknown,,,,Unknown,,Unknown,Unknown,,Unknown,Unknown,,Unknown,Unknown,Unknown,Unknown,Unknown,Unknown,Unknown,Unknown,Unknown,,,False,Unknown,Unknown,Unknown,,,0.79,245
Cs0.80(CH3NH3)0.20PbI3,SLG | ITO | PEDOT:PSS | Perovskite | PCBM-60 | Al,,1.3,0.0,pin,False,,False,,nan; nan,,False,0.0,,,False,SLG | ITO,,,,,Unknown,,,,PCBM-60,,Unknown,,Spin-coating,Unknown,Unknown,,,,Unknown,,Unknown,Unknown,,Unknown,Unknown,,Unknown,Unknown,Unknown,Unknown,Unknown,Unknown,Unknown,,Unknown,,,False,False,False,False,True,False,3.0,True,False,Cs; MA,0.80; 0.20,Pb,1,I,3,,CsMAPbI,,False,False,,,38.0,1.72,False,,,1.0,Spin-coating,Liquid,N2,,,,DMF; GBL,97; 3,Unknown,Unknown,,Unknown,Unknown,,Unknown,Unknown,Unknown,Unknown,False,Unknown,,Unknown,,,110.0,10.0,Unknown,,,False,,Unknown,Unknown,Unknown,,,Unknown,Unknown,,,PEDOT:PSS,35.0,,,Spin-coating,Unknown,Unknown,,,,Unknown,,Unknown,Unknown,,Unknown,Unknown,,Unknown,Unknown,Unknown,Unknown,Unknown,Unknown,Unknown,Unknown,Unknown,,,Al,100.0,,,Evaporation,Unknown,Unknown,,,,Unknown,,Unknown,Unknown,,Unknown,Unknown,,Unknown,Unknown,Unknown,Unknown,Unknown,Unknown,Unknown,Unknown,Unknown,,,False,,Unknown,,,,Unknown,Unknown,Unknown,,,,Unknown,,Unknown,Unknown,,Unknown,Unknown,,Unknown,Unknown,Unknown,Unknown,Unknown,Unknown,Unknown,Unknown,Unknown,,,False,,Unknown,,,,Unknown,Unknown,Unknown,,,,Unknown,,Unknown,Unknown,,Unknown,Unknown,,Unknown,Unknown,Unknown,Unknown,Unknown,Unknown,Unknown,Unknown,Unknown,,,False,Unknown,Unknown,Unknown,,,0.22,247
Cs0.88((NH2)2CH)0.12PbI3,SLG | FTO | TiO2-c | TiO2-mp | Perovskite | Spiro-MeOTAD | Au,,0.125,0.0,nip,False,,False,,nan; nan,,False,0.0,,,False,SLG | FTO,,,Pilkington,TEC8,Commercial | Commercial,,,Soap >> Ultrasonic bath >> Water >> Ultrasonic bath >> Ethano >> Ultrasonic bath >> UV-Ozone,TiO2-c | TiO2-mp,nan | 150.0,Undoped | TiCl4,,Spin-coating | Spin-coating,Liquid | Liquid,Unknown,,,,1-Butanol; IPA | 1-Butanol; Ethylcellulose; Llauric acid; Terpineol,1; 0.25 | nan,Unknown,Unknown,Titanium diisopropoxide bis(acetylacetonate) | TiO2-np >> TiCl4,Sigma Aldrich | Unknown >> Sigma Aldrich,Unknown,0.15 M | 15.15 mg/ml >> 0.02 M,Unknown,Unknown,25 | 25 >> 90,25 | 25 >> 90,125 | 125; 550 >> 25; 500,5.0 | 5.0; 60.0 >> Unknown; 30.0,Unknown,,Unknown,,UV-Ozone,False,False,False,False,True,False,3.0,True,False,Cs; FA,0.88; 0.12,Pb,1,I,3,Stoichiometric,CsFAPbI,Solution composition,False,False,HI,0.05 vol%,500.0,1.51,False,Absorption Tauc-plot,805.0,1.0,Spin-coating,Liquid,N2,,,,DMF; DMSO,8.43; 1,Sigma Aldrich; Sigma Aldrich,99.9%; 99.8%,CsI; FAI; HI; PbI2,Sigma Aldrich; Lab made; Sigma Aldrich; Sigma Aldrich,99.99%; Unknown; 99.99%; 99.9985%,46.8 mg/ml; 226.9 mg/ml; 0.05 vol%; 608.5 mg/ml,Unknown,Unknown,Unknown,Unknown,True,Diethyl ether,,500.0,,,150,30.0,Unknown,,,False,,Unknown,Unknown,Unknown,,,Unknown,Unknown,,,Spiro-MeOTAD,250.0,Li-TFSI; TBP,9.1 mg/ml; 0.029 ml/ml,Spin-coating,Liquid,Unknown,,,,Chlorobenzene,,Unknown,Unknown,Li-TFSI; Spiro-MeOTAD; TBP,Unknown,Unknown,9.1 mg/ml; 72.3 mg/ml; 0.029 ml/ml,Unknown,Unknown,Unknown,Unknown,Unknown,Unknown,Unknown,Unknown,Unknown,,,Au,60.0,Undoped,,Evaporation,Gas,Vacuum,,,,none,,Unknown,Unknown,Au,Unknown,Unknown,,Unknown,Unknown,Unknown,Unknown,Unknown,Unknown,Unknown,Unknown,Unknown,,,False,,Unknown,,,,Unknown,Unknown,Unknown,,,,Unknown,,Unknown,Unknown,,Unknown,Unknown,,Unknown,Unknown,Unknown,Unknown,Unknown,Unknown,Unknown,Unknown,Unknown,,,False,,Unknown,,,,Unknown,Unknown,Unknown,,,,Unknown,,Unknown,Unknown,,Unknown,Unknown,,Unknown,Unknown,Unknown,Unknown,Unknown,Unknown,Unknown,Unknown,Unknown,,,False,Unknown,Unknown,Unknown,,,16.7,248
CsPb0.1Sn0.9I3,SLG | FTO | TiO2-c | TiO2-mp | Perovskite | Spiro-MeOTAD | Au,,0.1,0.0,nip,False,,False,,nan; nan,,False,0.0,,,False,SLG | FTO,,,,,Unknown,,,,TiO2-c | TiO2-mp,100.0 | nan,Unknown,,Spray-pyrolys | Spin-coating,Unknown,Unknown,,,,Unknown,,Unknown,Unknown,,Unknown,Unknown,,Unknown,Unknown,Unknown,Unknown,Unknown,Unknown,Unknown,,Unknown,,,False,False,False,False,True,False,3.0,True,False,Cs,1,Pb; Sn,0.1; 0.9,I,3,,CsPbSnI,,True,False,,,,1.22,False,,1058.0,1.0,Spin-coating,Liquid,Unknown,,,,DMF,1,Unknown,Unknown,,Unknown,Unknown,,Unknown,Unknown,Unknown,Unknown,False,Unknown,,Unknown,,,Unknown,Unknown,Unknown,,,False,,Unknown,Unknown,Unknown,,,Unknown,Unknown,,,Spiro-MeOTAD,,Li-TFSI; TBP,,Spin-coating,Unknown,Unknown,,,,Unknown,,Unknown,Unknown,,Unknown,Unknown,,Unknown,Unknown,Unknown,Unknown,Unknown,Unknown,Unknown,Unknown,Unknown,,,Au,100.0,,,Evaporation,Unknown,Unknown,,,,Unknown,,Unknown,Unknown,,Unknown,Unknown,,Unknown,Unknown,Unknown,Unknown,Unknown,Unknown,Unknown,Unknown,Unknown,,,False,,Unknown,,,,Unknown,Unknown,Unknown,,,,Unknown,,Unknown,Unknown,,Unknown,Unknown,,Unknown,Unknown,Unknown,Unknown,Unknown,Unknown,Unknown,Unknown,Unknown,,,False,,Unknown,,,,Unknown,Unknown,Unknown,,,,Unknown,,Unknown,Unknown,,Unknown,Unknown,,Unknown,Unknown,Unknown,Unknown,Unknown,Unknown,Unknown,Unknown,Unknown,,,False,Unknown,Unknown,Unknown,,,0.4,249
CsPb0.3Sn0.7I3,SLG | FTO | TiO2-c | TiO2-mp | Perovskite | Spiro-MeOTAD | Au,,0.1,0.0,nip,False,,False,,nan; nan,,False,0.0,,,False,SLG | FTO,,,,,Unknown,,,,TiO2-c | TiO2-mp,100.0 | nan,Unknown,,Spray-pyrolys | Spin-coating,Unknown,Unknown,,,,Unknown,,Unknown,Unknown,,Unknown,Unknown,,Unknown,Unknown,Unknown,Unknown,Unknown,Unknown,Unknown,,Unknown,,,False,False,False,False,True,False,3.0,True,False,Cs,1,Pb; Sn,0.3; 0.7,I,3,,CsPbSnI,,True,False,,,,1.29,False,,1016.0,1.0,Spin-coating,Liquid,Unknown,,,,DMF,1,Unknown,Unknown,,Unknown,Unknown,,Unknown,Unknown,Unknown,Unknown,False,Unknown,,Unknown,,,Unknown,Unknown,Unknown,,,False,,Unknown,Unknown,Unknown,,,Unknown,Unknown,,,Spiro-MeOTAD,,Li-TFSI; TBP,,Spin-coating,Unknown,Unknown,,,,Unknown,,Unknown,Unknown,,Unknown,Unknown,,Unknown,Unknown,Unknown,Unknown,Unknown,Unknown,Unknown,Unknown,Unknown,,,Au,100.0,,,Evaporation,Unknown,Unknown,,,,Unknown,,Unknown,Unknown,,Unknown,Unknown,,Unknown,Unknown,Unknown,Unknown,Unknown,Unknown,Unknown,Unknown,Unknown,,,False,,Unknown,,,,Unknown,Unknown,Unknown,,,,Unknown,,Unknown,Unknown,,Unknown,Unknown,,Unknown,Unknown,Unknown,Unknown,Unknown,Unknown,Unknown,Unknown,Unknown,,,False,,Unknown,,,,Unknown,Unknown,Unknown,,,,Unknown,,Unknown,Unknown,,Unknown,Unknown,,Unknown,Unknown,Unknown,Unknown,Unknown,Unknown,Unknown,Unknown,Unknown,,,False,Unknown,Unknown,Unknown,,,0.28,250
CsPb0.6Sn0.4I3,SLG | FTO | NiO-c | Perovskite | (4AMP)I2 | PCBM-60 | BCP | Ag,,0.105,0.0,pin,False,,False,,nan; nan,,False,0.0,,,False,SLG | FTO,,,,,Commercial | Commercial,,,,(4AMP)I2 | PCBM-60 | BCP,,,,Spin-coating | Spin-coating | Spin-coating,Liquid | Liquid | Liquid,N2 | N2 | N2,,,,Unknown,,Unknown,Unknown,,Unknown,Unknown,,Unknown,Unknown,Unknown,Unknown,Unknown,Unknown,Unknown,,Unknown,,,False,False,False,False,True,False,3.0,True,False,Cs,1,Pb; Sn,0.6; 0.4,I,3,Stoichiometric,CsPbSnI,,True,False,SnF2,,,1.38,False,,,1.0,Spin-coating,Liquid,N2,,,,DMF; DMSO,7; 1,Unknown,Unknown,,Unknown,Unknown,,Unknown,Unknown,Unknown,Unknown,False,Unknown,,Unknown,,,60; 120,2.0; 30.0,N2,,,False,,Unknown,Unknown,Unknown,,,Unknown,Unknown,,,NiO-c,,,,Spin-coating,Liquid,Air,,,,Unknown,,Unknown,Unknown,,Unknown,Unknown,,Unknown,Unknown,Unknown,Unknown,400,60.0,Unknown,Unknown,Unknown,,,Ag,100.0,,,Evaporation,Gas,Vacuum,,,,Unknown,,Unknown,Unknown,,Unknown,Unknown,,Unknown,Unknown,Unknown,Unknown,Unknown,Unknown,Unknown,Unknown,Unknown,,,False,,Unknown,,,,Unknown,Unknown,Unknown,,,,Unknown,,Unknown,Unknown,,Unknown,Unknown,,Unknown,Unknown,Unknown,Unknown,Unknown,Unknown,Unknown,Unknown,Unknown,,,False,,Unknown,,,,Unknown,Unknown,Unknown,,,,Unknown,,Unknown,Unknown,,Unknown,Unknown,,Unknown,Unknown,Unknown,Unknown,Unknown,Unknown,Unknown,Unknown,Unknown,,,False,Unknown,Unknown,Unknown,,,12.51,251
CsPbBr0.09I2.91,SLG | FTO | TiO2-c | Perovskite | Spiro-MeOTAD | Au,,0.09,0.0,nip,False,,False,,nan; nan,,False,0.0,,,False,SLG | FTO,,,,,Unknown,,,,TiO2-c,,Unknown,,Spray-pyrolys,Unknown,Unknown,,,,Unknown,,Unknown,Unknown,,Unknown,Unknown,,Unknown,Unknown,Unknown,Unknown,Unknown,Unknown,Unknown,,Unknown,,,False,False,False,False,True,False,3.0,True,False,Cs,1,Pb,1,Br; I,0.09; 2.91,CsBr,CsPbBrI,,True,False,,,400.0,1.77,False,,695.0,1.0,Spin-coating,Liquid,Air,,,,DMSO,1,Unknown,Unknown,,Unknown,Unknown,,Unknown,Unknown,Unknown,Unknown,False,Unknown,,Unknown,,,120,20.0,Unknown,,,False,,Unknown,Unknown,Unknown,,,Unknown,Unknown,,,Spiro-MeOTAD,,Li-TFSI; TBP,,Spin-coating,Unknown,Unknown,,,,Unknown,,Unknown,Unknown,,Unknown,Unknown,,Unknown,Unknown,Unknown,Unknown,Unknown,Unknown,Unknown,Unknown,Unknown,,,Au,65.0,,,Evaporation,Unknown,Unknown,,,,Unknown,,Unknown,Unknown,,Unknown,Unknown,,Unknown,Unknown,Unknown,Unknown,Unknown,Unknown,Unknown,Unknown,Unknown,,,False,,Unknown,,,,Unknown,Unknown,Unknown,,,,Unknown,,Unknown,Unknown,,Unknown,Unknown,,Unknown,Unknown,Unknown,Unknown,Unknown,Unknown,Unknown,Unknown,Unknown,,,False,,Unknown,,,,Unknown,Unknown,Unknown,,,,Unknown,,Unknown,Unknown,,Unknown,Unknown,,Unknown,Unknown,Unknown,Unknown,Unknown,Unknown,Unknown,Unknown,Unknown,,,False,Unknown,Unknown,Unknown,,,0.7,258
CsPbBr0.15I2.85,SLG | FTO | TiO2-c | Perovskite | PTAA | Au,,0.09,0.0,nip,False,,False,,nan; nan,,False,0.0,,,False,SLG | FTO,,,,,Unknown,,,,TiO2-c,40.0,Unknown,,Spin-coating,Unknown,Unknown,,,,Unknown,,Unknown,Unknown,,Unknown,Unknown,,Unknown,Unknown,Unknown,Unknown,Unknown,Unknown,Unknown,,Unknown,,,False,False,False,False,True,False,3.0,True,False,Cs,1,Pb,1,Br; I,0.15; 2.85,CsBr,CsPbBrI,,True,False,,,400.0,1.7,False,,716.0,1.0,Spin-coating,Liquid,N2,,,,DMF; DMSO,9; 1,Unknown,Unknown,,Unknown,Unknown,,Unknown,Unknown,Unknown,Unknown,False,Unknown,,Unknown,,,Unknown,Unknown,Unknown,,,False,,Unknown,Unknown,Unknown,,,Unknown,Unknown,,,PTAA,100.0,Li-TFSI; TBP,,Spin-coating,Unknown,Unknown,,,,Unknown,,Unknown,Unknown,,Unknown,Unknown,,Unknown,Unknown,Unknown,Unknown,Unknown,Unknown,Unknown,Unknown,Unknown,,,Au,80.0,,,Evaporation,Unknown,Unknown,,,,Unknown,,Unknown,Unknown,,Unknown,Unknown,,Unknown,Unknown,Unknown,Unknown,Unknown,Unknown,Unknown,Unknown,Unknown,,,False,,Unknown,,,,Unknown,Unknown,Unknown,,,,Unknown,,Unknown,Unknown,,Unknown,Unknown,,Unknown,Unknown,Unknown,Unknown,Unknown,Unknown,Unknown,Unknown,Unknown,,,False,,Unknown,,,,Unknown,Unknown,Unknown,,,,Unknown,,Unknown,Unknown,,Unknown,Unknown,,Unknown,Unknown,Unknown,Unknown,Unknown,Unknown,Unknown,Unknown,Unknown,,,False,Unknown,Unknown,Unknown,,,16.83,259
CsPbBr0.31I2.69,SLG | ITO | PEDOT:PSS | Perovskite | PCBM-60 | Al,,0.04,0.0,pin,False,,False,,nan; nan,,False,0.0,,,False,SLG | ITO,,,,,Unknown,,,,PCBM-60,,Unknown,,Spin-coating,Unknown,Unknown,,,,Unknown,,Unknown,Unknown,,Unknown,Unknown,,Unknown,Unknown,Unknown,Unknown,Unknown,Unknown,Unknown,,Unknown,,,False,False,False,False,True,False,3.0,True,False,Cs,1,Pb,1,Br; I,0.31; 2.69,,CsPbBrI,,True,False,HBr,3.5 vol%,,1.75,False,,,1.0,Spin-coating,Liquid,Unknown,,,,DMF,1,Unknown,Unknown,,Unknown,Unknown,,Unknown,Unknown,Unknown,Unknown,False,Unknown,,Unknown,,,100.0,0.0,Unknown,,,False,,Unknown,Unknown,Unknown,,,Unknown,Unknown,,,PEDOT:PSS,,,,Spin-coating,Unknown,Unknown,,,,Unknown,,Unknown,Unknown,,Unknown,Unknown,,Unknown,Unknown,Unknown,Unknown,Unknown,Unknown,Unknown,Unknown,Unknown,,,Al,100.0,,,Evaporation,Unknown,Unknown,,,,Unknown,,Unknown,Unknown,,Unknown,Unknown,,Unknown,Unknown,Unknown,Unknown,Unknown,Unknown,Unknown,Unknown,Unknown,,,False,,Unknown,,,,Unknown,Unknown,Unknown,,,,Unknown,,Unknown,Unknown,,Unknown,Unknown,,Unknown,Unknown,Unknown,Unknown,Unknown,Unknown,Unknown,Unknown,Unknown,,,False,,Unknown,,,,Unknown,Unknown,Unknown,,,,Unknown,,Unknown,Unknown,,Unknown,Unknown,,Unknown,Unknown,Unknown,Unknown,Unknown,Unknown,Unknown,Unknown,Unknown,,,False,Unknown,Unknown,Unknown,,,0.01,262
