Repository: AI-and-Semiconductor-Technology-Lab/data

File: data2/1p1_to_1p8.csv (part 9 of 16)
CsPbI3,SLG | FTO | TiO2-c | Perovskite | Spiro-MeOTAD | Ag,0.25,0.1,0.0,nip,False,,False,,nan; nan,,False,0.0,,,False,SLG | FTO,2.2,6.25,Nippon Sheet Glass Co.,TEC14,Unknown,,Unknown,Soap >> Ultrasonic bath >> Water >> Ultrasonic bath >> Acetone >> Ultrasonic bath >> IPA >> Ultrasonic bath,TiO2-c,50.0 | 400.0,Unknown,,CBD,Unknown,Unknown,,,,Unknown,1 | 1,Unknown,Unknown,HCl; Titanium isopropoxide | TiO2 paste,Unknown,Unknown,40 mM,Unknown,Unknown,Unknown,Unknown,Unknown,Unknown,Unknown,,Unknown,,,False,False,False,False,True,False,3.0,True,False,Cs,1,Pb,1,I,3,CsI,CsPbI,Solution composition,True,False,YbCl3,0.05,400.0,1.73,False,Composition,740.0,1.0,Spin-coating,Liquid,Unknown,,,,DMF; DMSO,1; 1,Unknown,Unknown,CsAc; HPbI3,Unknown,Unknown,0.8 M; 0.8 M,Unknown,Unknown,Unknown,Unknown,False,Unknown,1; 1,Unknown,Undoped,,80; 150; 350,5.0; 2.0; 5.0,Unknown,,,False,,Unknown,Unknown,Unknown,Washed with IPA,,Unknown,Unknown,,,Spiro-MeOTAD,35.0,FK209; Li-TFSI; TBP,5.2 mg/ml; 0.02 ml/ml,Spin-coating,Unknown,Unknown,,,,Unknown,1,Unknown,Unknown,Li-TFSI; Spiro-MeOTAD; TBP,Unknown,Unknown,5.2 mg/ml; 52.8 mg/ml; 0.02 ml/ml,Unknown,Unknown,Unknown,Unknown,Unknown,Unknown,Unknown,Unknown,Unknown,,,Ag,100.0,Undoped,,Evaporation,Unknown,Unknown,,,,Unknown,,Unknown,Unknown,Au,Unknown,Unknown,,Unknown,Unknown,Unknown,Unknown,Unknown,Unknown,Unknown,Unknown,Unknown,,,False,Antireflection,Unknown,,,,Unknown,Unknown,Unknown,,,,Unknown,,Unknown,Unknown,,Unknown,Unknown,,Unknown,Unknown,Unknown,Unknown,Unknown,Unknown,Unknown,Unknown,Unknown,,,False,,Unknown,,,,Unknown,Unknown,Unknown,,,,Unknown,,Unknown,Unknown,,Unknown,Unknown,,Unknown,Unknown,Unknown,Unknown,Unknown,Unknown,Unknown,Unknown,Unknown,,,False,Unknown,Unknown,Unknown,,,12.4,270
CsSnBr0.5I2.5,SLG | FTO | TiO2-c | TiO2-mp | Perovskite | Carbon | FTO | SLG,,0.188,0.0,nip,False,,False,,nan; nan,,False,0.0,,,False,SLG | FTO,,,,,Unknown,,,,TiO2-c | TiO2-mp,nan | nan,Unknown | Sn,,Spin-coating | Electrospraying,Unknown,Unknown,,,,Unknown,,Unknown,Unknown,,Unknown,Unknown,,Unknown,Unknown,Unknown,Unknown,Unknown,Unknown,Unknown,,Unknown,,,False,False,False,False,True,False,3.0,True,False,Cs,1,Sn,1,Br; I,0.5; 2.5,,CsSnBrI,,True,True,,,,1.375,False,,,2.0,Electrospraying >> Dropcasting,Liquid >> Liquid,Unknown >> Unknown,,,,IPA >> Ethanol,1 >> 1,Unknown,Unknown,,Unknown,Unknown,,Unknown,Unknown,Unknown,Unknown,False,Unknown,,Unknown,,,100; 500 >> 110,Unknown; 20.0 >> 20.0,Unknown,,,False,,Unknown,Unknown,Unknown,,,Unknown,Unknown,,,Carbon,,,,Electrospraying,Unknown,Unknown,,,,Unknown,,Unknown,Unknown,,Unknown,Unknown,,Unknown,Unknown,Unknown,Unknown,Unknown,Unknown,Unknown,Unknown,Unknown,,,FTO | SLG,,,,Sandwiching,Unknown,Unknown,,,,Unknown,,Unknown,Unknown,,Unknown,Unknown,,Unknown,Unknown,Unknown,Unknown,Unknown,Unknown,Unknown,Unknown,Unknown,,,False,,Unknown,,,,Unknown,Unknown,Unknown,,,,Unknown,,Unknown,Unknown,,Unknown,Unknown,,Unknown,Unknown,Unknown,Unknown,Unknown,Unknown,Unknown,Unknown,Unknown,,,False,,Unknown,,,,Unknown,Unknown,Unknown,,,,Unknown,,Unknown,Unknown,,Unknown,Unknown,,Unknown,Unknown,Unknown,Unknown,Unknown,Unknown,Unknown,Unknown,Unknown,,,False,Unknown,Unknown,Unknown,,,1.6,271
CsSnBr0.6I2.4,SLG | FTO | TiO2-c | TiO2-mp | Perovskite | Carbon | FTO | SLG,,0.188,0.0,nip,False,,False,,nan; nan,,False,0.0,,,False,SLG | FTO,,,,,Unknown,,,,TiO2-c | TiO2-mp,nan | nan,Unknown | Sn,,Spin-coating | Electrospraying,Unknown,Unknown,,,,Unknown,,Unknown,Unknown,,Unknown,Unknown,,Unknown,Unknown,Unknown,Unknown,Unknown,Unknown,Unknown,,Unknown,,,False,False,False,False,True,False,3.0,True,False,Cs,1,Sn,1,Br; I,0.6; 2.4,,CsSnBrI,,True,True,,,,1.4,False,,,2.0,Electrospraying >> Dropcasting,Liquid >> Liquid,Unknown >> Unknown,,,,IPA >> Ethanol,1 >> 1,Unknown,Unknown,,Unknown,Unknown,,Unknown,Unknown,Unknown,Unknown,False,Unknown,,Unknown,,,100; 500 >> 110,Unknown; 20.0 >> 20.0,Unknown,,,False,,Unknown,Unknown,Unknown,,,Unknown,Unknown,,,Carbon,,,,Electrospraying,Unknown,Unknown,,,,Unknown,,Unknown,Unknown,,Unknown,Unknown,,Unknown,Unknown,Unknown,Unknown,Unknown,Unknown,Unknown,Unknown,Unknown,,,FTO | SLG,,,,Sandwiching,Unknown,Unknown,,,,Unknown,,Unknown,Unknown,,Unknown,Unknown,,Unknown,Unknown,Unknown,Unknown,Unknown,Unknown,Unknown,Unknown,Unknown,,,False,,Unknown,,,,Unknown,Unknown,Unknown,,,,Unknown,,Unknown,Unknown,,Unknown,Unknown,,Unknown,Unknown,Unknown,Unknown,Unknown,Unknown,Unknown,Unknown,Unknown,,,False,,Unknown,,,,Unknown,Unknown,Unknown,,,,Unknown,,Unknown,Unknown,,Unknown,Unknown,,Unknown,Unknown,Unknown,Unknown,Unknown,Unknown,Unknown,Unknown,Unknown,,,False,Unknown,Unknown,Unknown,,,2.02,272
CsSnBr2I,SLG | FTO | TiO2-c | TiO2-mp | Perovskite | Spiro-MeOTAD | Au,,0.2,0.0,nip,False,,False,,nan; nan,,False,0.0,,,False,SLG | FTO,,,,,Unknown,,,,TiO2-c | TiO2-mp,65.0 | nan,Unknown,,Spray-pyrolys | Spin-coating,Unknown,Unknown,,,,Unknown,,Unknown,Unknown,,Unknown,Unknown,,Unknown,Unknown,Unknown,Unknown,Unknown,Unknown,Unknown,,Unknown,,,False,False,False,False,True,False,3.0,True,False,Cs,1,Sn,1,Br; I,2; 1,,CsSnBrI,,True,True,SnF2,0.2,,1.63,False,,,1.0,Spin-coating,Liquid,N2,,,,DMSO,1,Unknown,Unknown,,Unknown,Unknown,,Unknown,Unknown,Unknown,Unknown,False,Unknown,,Unknown,,,100,10.0,Unknown,,,False,,Unknown,Unknown,Unknown,,,Unknown,Unknown,,,Spiro-MeOTAD,,Li(CF3SO2)2N; TBP,,Spin-coating,Unknown,Unknown,,,,Unknown,,Unknown,Unknown,,Unknown,Unknown,,Unknown,Unknown,Unknown,Unknown,Unknown,Unknown,Unknown,Unknown,Unknown,,,Au,90.0,,,Evaporation,Unknown,Unknown,,,,Unknown,,Unknown,Unknown,,Unknown,Unknown,,Unknown,Unknown,Unknown,Unknown,Unknown,Unknown,Unknown,Unknown,Unknown,,,False,,Unknown,,,,Unknown,Unknown,Unknown,,,,Unknown,,Unknown,Unknown,,Unknown,Unknown,,Unknown,Unknown,Unknown,Unknown,Unknown,Unknown,Unknown,Unknown,Unknown,,,False,,Unknown,,,,Unknown,Unknown,Unknown,,,,Unknown,,Unknown,Unknown,,Unknown,Unknown,,Unknown,Unknown,Unknown,Unknown,Unknown,Unknown,Unknown,Unknown,Unknown,,,False,Unknown,Unknown,Unknown,,,1.56,274
CsSnBr3,SLG | FTO | TiO2-c | TiO2-mp | Perovskite | Spiro-MeOTAD | Au,,0.2,0.0,nip,False,,False,,nan; nan,,False,0.0,,,False,SLG | FTO,,,,,Unknown,,,,TiO2-c | TiO2-mp,65.0 | nan,Unknown,,Spray-pyrolys | Spin-coating,Unknown,Unknown,,,,Unknown,,Unknown,Unknown,,Unknown,Unknown,,Unknown,Unknown,Unknown,Unknown,Unknown,Unknown,Unknown,,Unknown,,,False,False,False,False,True,False,3.0,True,False,Cs,1,Sn,1,Br,3,SnBr2,CsSnBr,,True,True,SnF2,0.2,97.0,1.8,False,,,1.0,Spin-coating,Liquid,N2,,,,DMSO,1,Unknown,Unknown,,Unknown,Unknown,,Unknown,Unknown,Unknown,Unknown,False,Unknown,,Unknown,,,100,10.0,Unknown,,,False,,Unknown,Unknown,Unknown,,,Unknown,Unknown,,,Spiro-MeOTAD,25.0,Li(CF3SO2)2N; TBP,,Spin-coating,Unknown,Unknown,,,,Unknown,,Unknown,Unknown,,Unknown,Unknown,,Unknown,Unknown,Unknown,Unknown,Unknown,Unknown,Unknown,Unknown,Unknown,,,Au,90.0,,,Evaporation,Unknown,Unknown,,,,Unknown,,Unknown,Unknown,,Unknown,Unknown,,Unknown,Unknown,Unknown,Unknown,Unknown,Unknown,Unknown,Unknown,Unknown,,,False,,Unknown,,,,Unknown,Unknown,Unknown,,,,Unknown,,Unknown,Unknown,,Unknown,Unknown,,Unknown,Unknown,Unknown,Unknown,Unknown,Unknown,Unknown,Unknown,Unknown,,,False,,Unknown,,,,Unknown,Unknown,Unknown,,,,Unknown,,Unknown,Unknown,,Unknown,Unknown,,Unknown,Unknown,Unknown,Unknown,Unknown,Unknown,Unknown,Unknown,Unknown,,,False,Unknown,Unknown,Unknown,,,0.1,275
CsSnBrI2,SLG | FTO | TiO2-c | TiO2-mp | Perovskite | Spiro-MeOTAD | Au,,0.2,0.0,nip,False,,False,,nan; nan,,False,0.0,,,False,SLG | FTO,,,,,Unknown,,,,TiO2-c | TiO2-mp,65.0 | nan,Unknown,,Spray-pyrolys | Spin-coating,Unknown,Unknown,,,,Unknown,,Unknown,Unknown,,Unknown,Unknown,,Unknown,Unknown,Unknown,Unknown,Unknown,Unknown,Unknown,,Unknown,,,False,False,False,False,True,False,3.0,True,False,Cs,1,Sn,1,Br; I,1; 2,,CsSnBrI,,True,True,SnF2,0.2,,1.37,False,,,1.0,Spin-coating,Liquid,N2,,,,DMSO,1,Unknown,Unknown,,Unknown,Unknown,,Unknown,Unknown,Unknown,Unknown,False,Unknown,,Unknown,,,100,10.0,Unknown,,,False,,Unknown,Unknown,Unknown,,,Unknown,Unknown,,,Spiro-MeOTAD,,Li(CF3SO2)2N; TBP,,Spin-coating,Unknown,Unknown,,,,Unknown,,Unknown,Unknown,,Unknown,Unknown,,Unknown,Unknown,Unknown,Unknown,Unknown,Unknown,Unknown,Unknown,Unknown,,,Au,90.0,,,Evaporation,Unknown,Unknown,,,,Unknown,,Unknown,Unknown,,Unknown,Unknown,,Unknown,Unknown,Unknown,Unknown,Unknown,Unknown,Unknown,Unknown,Unknown,,,False,,Unknown,,,,Unknown,Unknown,Unknown,,,,Unknown,,Unknown,Unknown,,Unknown,Unknown,,Unknown,Unknown,Unknown,Unknown,Unknown,Unknown,Unknown,Unknown,Unknown,,,False,,Unknown,,,,Unknown,Unknown,Unknown,,,,Unknown,,Unknown,Unknown,,Unknown,Unknown,,Unknown,Unknown,Unknown,Unknown,Unknown,Unknown,Unknown,Unknown,Unknown,,,False,Unknown,Unknown,Unknown,,,1.67,276
CsSnI3,SLG | FTO | TiO2-c | TiO2-mp | Perovskite | Spiro-MeOTAD | Au,0.06,0.2,0.0,nip,False,,False,,nan; nan,,False,0.0,,,False,SLG | FTO,,,Thin Film Devices Inc.,,Unknown,,,,TiO2-c | TiO2-mp,65.0 | nan,Unknown,,Spray-pyrolys | Spin-coating,Unknown,Unknown,,,0 | 0,Unknown,,Unknown,Unknown,PCBM-60 | BCP,Unknown,Unknown,15 mg/ml | nan,Unknown,Unknown,Unknown,Unknown,Unknown,Unknown,Unknown,,Unknown,,,False,False,False,False,True,False,3.0,True,False,Cs,1,Sn,1,I,3,SnI2,CsSnI,Solution composition,True,True,SnF2,0.2,750.0,1.3,False,EQE,950.0,1.0,Spin-coating,Liquid,N2,1 atm,1 atm,,DMSO,1,Unknown,Unknown,CsI; SnI2,Unknown,Unknown,1.0 M; 1.1 M,Unknown,Unknown,Unknown,Unknown,False,Unknown,,Unknown,,,100,10.0,Unknown,,,False,,Unknown,Unknown,Unknown,,,Unknown,Unknown,,,Spiro-MeOTAD,70.0,Li(CF3SO2)2N; TBP,,Spin-coating,Unknown,Unknown,,,,Unknown,,Unknown,Unknown,,Unknown,Unknown,,Unknown,Unknown,Unknown,Unknown,Unknown,Unknown,Unknown,Unknown,Unknown,,,Au,90.0,Undoped,,Evaporation,Unknown,Unknown,,,,Unknown,,Unknown,Unknown,,Unknown,Unknown,,Unknown,Unknown,Unknown,Unknown,Unknown,Unknown,Unknown,Unknown,Unknown,,,False,,Unknown,,,,Unknown,Unknown,Unknown,,,,Unknown,,Unknown,Unknown,,Unknown,Unknown,,Unknown,Unknown,Unknown,Unknown,Unknown,Unknown,Unknown,Unknown,Unknown,,,False,,Unknown,,,,Unknown,Unknown,Unknown,,,,Unknown,,Unknown,Unknown,,Unknown,Unknown,,Unknown,Unknown,Unknown,Unknown,Unknown,Unknown,Unknown,Unknown,Unknown,,,False,Unknown,Unknown,Unknown,,,0.0,277
((NH2)2CH)0.026(CH3NH3)0.974PbI3,SLG | FTO | TiO2-c | Al2O3-mp | NiO-np | Perovskite | Spiro-MeOTAD | Au,,0.17,0.0,nip,False,,False,,nan; nan,,False,0.0,,,False,SLG | FTO,,9.0,,,Commercial | Commercial,,Unknown,Soap >> Water >> Ultrasonic bath >> Acetone >> Ultrasonic bath >> Ethanol,TiO2-c | Al2O3-mp | NiO-np,,Undoped | Undoped | Cu,,Spin-coating | Spin-coating | Spin-coating,Liquid | Liquid | Liquid,Air | Air | Air,,,50 | 50 | 50,butanol | IPA | Water,1 | 1 | 1,Unknown,Unknown,Titanium diisopropoxide bis(acetylacetonate) | Al2O3-np | Cu:NiO-np,Unknown,Unknown,16 wt% | 6.67 wt% | 0.5 wt%,Unknown,Unknown,Unknown,Unknown,250 | 250 | 250,10.0 | 10.0 | 10.0,Unknown,,Unknown,,,False,False,False,False,True,False,3.0,True,False,FA; MA,0.026; 0.974,Pb,1,I,3,Stoichiometric,FAMAPbI,XRD,False,False,Cu:NiO-np,1.5 wt%,,1.516,False,Absorption Tauc-plot,795.0,1.0,Spin-coating,Liquid,Air,,,50,DMF,1,Unknown,Unknown,MAI; PbCl2; Pb(OAc)2.3H2O,Unknown,Unknown,,Unknown,Unknown,130,Unknown,False,Unknown,,Unknown,Undoped,,130,90.0,Air,50,,False,,Unknown,Unknown,Unknown,,,Unknown,Unknown,,,Spiro-MeOTAD,,Li-TFSI; TBP,,Spin-coating,Liquid,Air,,,50.0,Chlorobenzene,1,Unknown,Unknown,Li-TFSI; Spiro-MeOTAD; TBP,Unknown,Unknown,,Unknown,Unknown,Unknown,Unknown,Unknown,Unknown,Unknown,Unknown,Unknown,,,Au,,Undoped,,Evaporation,Gas,Vacuum,,,,none,,Unknown,Unknown,Au,Unknown,Unknown,,Unknown,Unknown,Unknown,Unknown,Unknown,Unknown,Unknown,Unknown,Unknown,,,False,,Unknown,,,,Unknown,Unknown,Unknown,,,,Unknown,,Unknown,Unknown,,Unknown,Unknown,,Unknown,Unknown,Unknown,Unknown,Unknown,Unknown,Unknown,Unknown,Unknown,,,False,,Unknown,,,,Unknown,Unknown,Unknown,,,,Unknown,,Unknown,Unknown,,Unknown,Unknown,,Unknown,Unknown,Unknown,Unknown,Unknown,Unknown,Unknown,Unknown,Unknown,,,False,Unknown,Unknown,Unknown,,,19.93,278
((NH2)2CH)0.02(CH3NH3)0.98PbI3,SLG | FTO | TiO2-c | Perovskite | Spiro-MeOTAD | Ag,,1.0,0.0,nip,False,,False,,nan; nan,,False,0.0,,,False,SLG | FTO,,,,,Unknown,,,,TiO2-c,,Unknown,,Spin-coating,Unknown,Unknown,,,,Unknown,,Unknown,Unknown,,Unknown,Unknown,,Unknown,Unknown,Unknown,Unknown,Unknown,Unknown,Unknown,,Unknown,,,False,False,False,False,True,False,3.0,True,False,FA; MA,0.02; 0.98,Pb,1,I,3,,FAMAPbI,,False,False,,,,1.51,False,,,2.0,Spin-coating >> Spin-coating,Liquid >> Liquid,Unknown,,,,DMF >> IPA,1 >> 1,Unknown,Unknown,,Unknown,Unknown,,Unknown,Unknown,Unknown,Unknown,False,Unknown,,Unknown,,,Unknown >> 150.0,Unknown >> 15.0,Unknown,,,False,,Unknown,Unknown,Unknown,,,Unknown,Unknown,,,Spiro-MeOTAD,,Li-TFSI; TBP,,Spin-coating,Unknown,Unknown,,,,Unknown,,Unknown,Unknown,,Unknown,Unknown,,Unknown,Unknown,Unknown,Unknown,Unknown,Unknown,Unknown,Unknown,Unknown,,,Ag,50.0,,,Evaporation,Unknown,Unknown,,,,Unknown,,Unknown,Unknown,,Unknown,Unknown,,Unknown,Unknown,Unknown,Unknown,Unknown,Unknown,Unknown,Unknown,Unknown,,,False,,Unknown,,,,Unknown,Unknown,Unknown,,,,Unknown,,Unknown,Unknown,,Unknown,Unknown,,Unknown,Unknown,Unknown,Unknown,Unknown,Unknown,Unknown,Unknown,Unknown,,,False,,Unknown,,,,Unknown,Unknown,Unknown,,,,Unknown,,Unknown,Unknown,,Unknown,Unknown,,Unknown,Unknown,Unknown,Unknown,Unknown,Unknown,Unknown,Unknown,Unknown,,,False,Unknown,Unknown,Unknown,,,13.13,279
((NH2)2CH)0.05(CH3NH3)0.95PbI3,SLG | FTO | TiO2-c | Perovskite | Spiro-MeOTAD | Ag,,1.0,0.0,nip,False,,False,,nan; nan,,False,0.0,,,False,SLG | FTO,,6.25,,,Unknown,,,,TiO2-c,20.0 | 30.0,Unknown,0.2 wt%,Spin-coating,Unknown,Unknown,,,,Unknown,1 >> 1 | 1,Unknown,Unknown,PEIE >> nTi-MOF | PCBM-60,Unknown,Unknown,0.2 wt% >> 8 mg/ml | nan,Unknown,Unknown,Unknown,Unknown,Unknown,Unknown,Unknown,,Unknown,,,False,False,False,False,True,False,3.0,True,False,FA; MA,0.05; 0.95,Pb,1,I,3,Stoichiometric,FAMAPbI,Solution composition,False,False,Undoped,,450.0,1.5,False,Literature,,2.0,Spin-coating >> Spin-coating,Liquid >> Liquid,Unknown,,,,DMF >> IPA,1 >> 1,Unknown,Unknown,FAI; MAI; PbI2,Unknown,Unknown,0.05 M; 0.95 M; 1 M,Unknown,Unknown,Unknown,Unknown,False,Unknown,,Unknown,,,Unknown >> 150.0,Unknown >> 15.0,Unknown,,,False,,Unknown,Unknown,Unknown,,,Unknown,Unknown,,,Spiro-MeOTAD,200.0,Li-TFSI; TBP,5.6 mg/ml; 30 mg/ml,Spin-coating,Unknown,Unknown,,,,Unknown,,Unknown,Unknown,Li-TFSI; Spiro-MeOTAD; TBP,Unknown,Unknown,5.6 mg/ml; 56 mg/ml; 30 mg/ml,Unknown,Unknown,Unknown,Unknown,Unknown,Unknown,Unknown,Unknown,Unknown,,,Ag,50.0,Undoped,,Evaporation,Unknown,Unknown,,,,Unknown,,Unknown,Unknown,Au,Unknown,Unknown,,Unknown,Unknown,Unknown,Unknown,Unknown,Unknown,Unknown,Unknown,Unknown,,,False,,Unknown,,,,Unknown,Unknown,Unknown,,,,Unknown,,Unknown,Unknown,,Unknown,Unknown,,Unknown,Unknown,Unknown,Unknown,Unknown,Unknown,Unknown,Unknown,Unknown,,,False,,Unknown,,,,Unknown,Unknown,Unknown,,,,Unknown,,Unknown,Unknown,,Unknown,Unknown,,Unknown,Unknown,Unknown,Unknown,Unknown,Unknown,Unknown,Unknown,Unknown,,,False,Unknown,Unknown,Unknown,,,13.37,280
((NH2)2CH)0.125(CH3NH3)0.875PbBrI2,SLG | ITO | SnO2-np | Perovskite | Spiro-MeOTAD | Au,,0.15,0.0,nip,False,,False,,nan; nan,,False,0.0,,,False,SLG | ITO,,,,,Unknown,,,,SnO2-np,40.0,Unknown,,Doctor blading,Unknown,Unknown,,,,Unknown,,Unknown,Unknown,,Unknown,Unknown,,Unknown,Unknown,Unknown,Unknown,Unknown,Unknown,Unknown,,Unknown,,,False,False,False,False,True,False,3.0,True,False,FA; MA,0.125; 0.875,Pb,1,Br; I,1; 2,PbI2,FAMAPbBrI,,False,False,,,280.0,1.71,False,,,1.0,Doctor blading,Liquid,Air,,,,acetonitrile; Methylamine,1; 9,Unknown,Unknown,,Unknown,Unknown,,Unknown,Unknown,Unknown,Unknown,False,Unknown,,Unknown,,,130.0,10.0,Unknown,,,False,,Unknown,Unknown,Unknown,,,Unknown,Unknown,,,Spiro-MeOTAD,50.0,Li-TFSI; TBP,,Doctor blading,Unknown,Unknown,,,,Unknown,,Unknown,Unknown,,Unknown,Unknown,,Unknown,Unknown,Unknown,Unknown,Unknown,Unknown,Unknown,Unknown,Unknown,,,Ag,100.0,,,Evaporation,Unknown,Unknown,,,,Unknown,,Unknown,Unknown,,Unknown,Unknown,,Unknown,Unknown,Unknown,Unknown,Unknown,Unknown,Unknown,Unknown,Unknown,,,False,,Unknown,,,,Unknown,Unknown,Unknown,,,,Unknown,,Unknown,Unknown,,Unknown,Unknown,,Unknown,Unknown,Unknown,Unknown,Unknown,Unknown,Unknown,Unknown,Unknown,,,False,,Unknown,,,,Unknown,Unknown,Unknown,,,,Unknown,,Unknown,Unknown,,Unknown,Unknown,,Unknown,Unknown,Unknown,Unknown,Unknown,Unknown,Unknown,Unknown,Unknown,,,False,Unknown,Unknown,Unknown,,,13.93,281
((NH2)2CH)0.125(CH3NH3)0.875PbI3,SLG | ITO | SnO2-np | Perovskite | Spiro-MeOTAD | Au,,0.15,0.0,nip,False,,False,,nan; nan,,False,0.0,,,False,SLG | ITO,,,,,Unknown,,,,SnO2-np,40.0,Unknown,,Doctor blading,Unknown,Unknown,,,,Unknown,,Unknown,Unknown,,Unknown,Unknown,,Unknown,Unknown,Unknown,Unknown,Unknown,Unknown,Unknown,,Unknown,,,False,False,False,False,True,False,3.0,True,False,FA; MA,0.125; 0.875,Pb,1,I,3,PbI2,FAMAPbI,,False,False,,,280.0,1.55,False,,,1.0,Doctor blading,Liquid,Air,,,,acetonitrile; Methylamine,1; 9,Unknown,Unknown,,Unknown,Unknown,,Unknown,Unknown,Unknown,Unknown,False,Unknown,,Unknown,,,130.0,10.0,Unknown,,,False,,Unknown,Unknown,Unknown,,,Unknown,Unknown,,,Spiro-MeOTAD,50.0,Li-TFSI; TBP,,Doctor blading,Unknown,Unknown,,,,Unknown,,Unknown,Unknown,,Unknown,Unknown,,Unknown,Unknown,Unknown,Unknown,Unknown,Unknown,Unknown,Unknown,Unknown,,,Ag,100.0,,,Evaporation,Unknown,Unknown,,,,Unknown,,Unknown,Unknown,,Unknown,Unknown,,Unknown,Unknown,Unknown,Unknown,Unknown,Unknown,Unknown,Unknown,Unknown,,,False,,Unknown,,,,Unknown,Unknown,Unknown,,,,Unknown,,Unknown,Unknown,,Unknown,Unknown,,Unknown,Unknown,Unknown,Unknown,Unknown,Unknown,Unknown,Unknown,Unknown,,,False,,Unknown,,,,Unknown,Unknown,Unknown,,,,Unknown,,Unknown,Unknown,,Unknown,Unknown,,Unknown,Unknown,Unknown,Unknown,Unknown,Unknown,Unknown,Unknown,Unknown,,,False,Unknown,Unknown,Unknown,,,18.01,282
((NH2)2CH)0.15(CH3NH3)0.85PbBr0.45I2.55,SLG | FTO | TiO2-c | Perovskite | Spiro-MeOTAD | Au,,0.096,0.0,nip,False,,False,,nan; nan,,False,0.0,,,False,SLG | FTO,,,,,Unknown,,,,TiO2-c,90.0,Unknown,,Spin-coating,Unknown,Unknown,,,,Unknown,,Unknown,Unknown,,Unknown,Unknown,,Unknown,Unknown,Unknown,Unknown,Unknown,Unknown,Unknown,,Unknown,,,False,False,False,False,True,False,3.0,True,False,FA; MA,0.15; 0.85,Pb,1,Br; I,0.45; 2.55,,FAMAPbBrI,,False,False,,,500.0,1.53,False,,,2.0,Spin-coating >> Spin-coating,Liquid >> Liquid,Unknown,,,,DMF; NMP >> IPA,8; 1 >> 1,Unknown,Unknown,,Unknown,Unknown,,Unknown,Unknown,Unknown,Unknown,False,Unknown,,Unknown,,,Unknown >> 100.0,Unknown >> 10.0,Unknown,,,False,,Unknown,Unknown,Unknown,,,Unknown,Unknown,,,Spiro-MeOTAD,,FK209; Li-TFSI; TBP,,Spin-coating,Unknown,Unknown,,,,Unknown,,Unknown,Unknown,,Unknown,Unknown,,Unknown,Unknown,Unknown,Unknown,Unknown,Unknown,Unknown,Unknown,Unknown,,,Au,80.0,,,Evaporation,Unknown,Unknown,,,,Unknown,,Unknown,Unknown,,Unknown,Unknown,,Unknown,Unknown,Unknown,Unknown,Unknown,Unknown,Unknown,Unknown,Unknown,,,False,,Unknown,,,,Unknown,Unknown,Unknown,,,,Unknown,,Unknown,Unknown,,Unknown,Unknown,,Unknown,Unknown,Unknown,Unknown,Unknown,Unknown,Unknown,Unknown,Unknown,,,False,,Unknown,,,,Unknown,Unknown,Unknown,,,,Unknown,,Unknown,Unknown,,Unknown,Unknown,,Unknown,Unknown,Unknown,Unknown,Unknown,Unknown,Unknown,Unknown,Unknown,,,False,Unknown,Unknown,Unknown,,,13.2,283
((NH2)2CH)0.15(CH3NH3)0.85PbI3,SLG | FTO | TiO2-c | Perovskite | Spiro-MeOTAD | Ag,,1.0,0.0,nip,False,,False,,nan; nan,,False,0.0,,,False,SLG | FTO,,,,,Unknown,,,,TiO2-c,20.0,Unknown,,Spin-coating,Unknown,Unknown,,,,Unknown,,Unknown,Unknown,,Unknown,Unknown,,Unknown,Unknown,Unknown,Unknown,Unknown,Unknown,Unknown,,Unknown,,,False,False,False,False,True,False,3.0,True,False,FA; MA,0.15; 0.85,Pb,1,I,3,,FAMAPbI,,False,False,,,500.0,1.63,False,,760.0,2.0,Spin-coating >> Spin-coating,Liquid >> Liquid,Unknown,,,,DMF >> IPA,1 >> 1,Unknown,Unknown,,Unknown,Unknown,,Unknown,Unknown,Unknown,Unknown,False,Unknown,,Unknown,,,Unknown >> 150.0,Unknown >> 15.0,Unknown,,,False,,Unknown,Unknown,Unknown,,,Unknown,Unknown,,,Spiro-MeOTAD,150.0,Li-TFSI; TBP,,Spin-coating,Unknown,Unknown,,,,Unknown,,Unknown,Unknown,,Unknown,Unknown,,Unknown,Unknown,Unknown,Unknown,Unknown,Unknown,Unknown,Unknown,Unknown,,,Ag,50.0,,,Evaporation,Unknown,Unknown,,,,Unknown,,Unknown,Unknown,,Unknown,Unknown,,Unknown,Unknown,Unknown,Unknown,Unknown,Unknown,Unknown,Unknown,Unknown,,,False,,Unknown,,,,Unknown,Unknown,Unknown,,,,Unknown,,Unknown,Unknown,,Unknown,Unknown,,Unknown,Unknown,Unknown,Unknown,Unknown,Unknown,Unknown,Unknown,Unknown,,,False,,Unknown,,,,Unknown,Unknown,Unknown,,,,Unknown,,Unknown,Unknown,,Unknown,Unknown,,Unknown,Unknown,Unknown,Unknown,Unknown,Unknown,Unknown,Unknown,Unknown,,,False,Unknown,Unknown,Unknown,,,13.4,284
((NH2)2CH)0.17(CH3NH3)0.83PbBr0.5I2.5,SLG | FTO | TiO2-c | TiO2-mp | Perovskite | Spiro-MeOTAD | Au,,0.16,0.0,nip,False,,False,,nan; nan,,False,0.0,,,False,SLG | FTO,,,,,Unknown,,,,TiO2-c | TiO2-mp,,Unknown | Li-TFSI,,Spray-pyrolys | Spin-coating,Unknown,Unknown,,,,Unknown,,Unknown,Unknown,,Unknown,Unknown,,Unknown,Unknown,Unknown,Unknown,Unknown,Unknown,Unknown,,Unknown,,,False,False,False,False,True,False,3.0,True,False,FA; MA,0.17; 0.83,Pb,1,Br; I,0.5; 2.5,PbI2; PbBr2,FAMAPbBrI,,False,False,,,,1.625,False,,775.0,1.0,Spin-coating,Liquid,N2,,,,DMF; DMSO,4; 1,Unknown,Unknown,,Unknown,Unknown,,Unknown,Unknown,Unknown,Unknown,True,Chlorobenzene,,Unknown,,,100.0,45.0,Unknown,,,False,,Unknown,Unknown,Unknown,,,Unknown,Unknown,,,Spiro-MeOTAD,,FK209; Li-TFSI; TBP,,Spin-coating,Unknown,Unknown,,,,Unknown,,Unknown,Unknown,,Unknown,Unknown,,Unknown,Unknown,Unknown,Unknown,Unknown,Unknown,Unknown,Unknown,Unknown,,,Au,80.0,,,Evaporation,Unknown,Unknown,,,,Unknown,,Unknown,Unknown,,Unknown,Unknown,,Unknown,Unknown,Unknown,Unknown,Unknown,Unknown,Unknown,Unknown,Unknown,,,False,,Unknown,,,,Unknown,Unknown,Unknown,,,,Unknown,,Unknown,Unknown,,Unknown,Unknown,,Unknown,Unknown,Unknown,Unknown,Unknown,Unknown,Unknown,Unknown,Unknown,,,False,,Unknown,,,,Unknown,Unknown,Unknown,,,,Unknown,,Unknown,Unknown,,Unknown,Unknown,,Unknown,Unknown,Unknown,Unknown,Unknown,Unknown,Unknown,Unknown,Unknown,,,False,Unknown,Unknown,Unknown,,,16.01,285
((NH2)2CH)0.17(CH3NH3)0.83PbBrI2,SLG | FTO | TiO2-c | TiO2-mp | Perovskite | Spiro-MeOTAD | Au,,0.16,0.0,nip,False,,False,,nan; nan,,False,0.0,,,False,SLG | FTO,,,,,Unknown,,,,TiO2-c | TiO2-mp,,Unknown | Li-TFSI,,Spray-pyrolys | Spin-coating,Unknown,Unknown,,,,Unknown,,Unknown,Unknown,,Unknown,Unknown,,Unknown,Unknown,Unknown,Unknown,Unknown,Unknown,Unknown,,Unknown,,,False,False,False,False,True,False,3.0,True,False,FA; MA,0.17; 0.83,Pb,1,Br; I,1; 2,PbI2; PbBr2,FAMAPbBrI,,False,False,,,,1.764,False,,700.5,1.0,Spin-coating,Liquid,N2,,,,DMF; DMSO,4; 1,Unknown,Unknown,,Unknown,Unknown,,Unknown,Unknown,Unknown,Unknown,True,Chlorobenzene,,Unknown,,,100.0,45.0,Unknown,,,False,,Unknown,Unknown,Unknown,,,Unknown,Unknown,,,Spiro-MeOTAD,,FK209; Li-TFSI; TBP,,Spin-coating,Unknown,Unknown,,,,Unknown,,Unknown,Unknown,,Unknown,Unknown,,Unknown,Unknown,Unknown,Unknown,Unknown,Unknown,Unknown,Unknown,Unknown,,,Au,80.0,,,Evaporation,Unknown,Unknown,,,,Unknown,,Unknown,Unknown,,Unknown,Unknown,,Unknown,Unknown,Unknown,Unknown,Unknown,Unknown,Unknown,Unknown,Unknown,,,False,,Unknown,,,,Unknown,Unknown,Unknown,,,,Unknown,,Unknown,Unknown,,Unknown,Unknown,,Unknown,Unknown,Unknown,Unknown,Unknown,Unknown,Unknown,Unknown,Unknown,,,False,,Unknown,,,,Unknown,Unknown,Unknown,,,,Unknown,,Unknown,Unknown,,Unknown,Unknown,,Unknown,Unknown,Unknown,Unknown,Unknown,Unknown,Unknown,Unknown,Unknown,,,False,Unknown,Unknown,Unknown,,,12.22,290
((NH2)2CH)0.17(CH3NH3)0.83PbI3,SLG | FTO | TiO2-c | TiO2-mp | Perovskite | Spiro-MeOTAD | Au,,0.16,0.0,nip,False,,False,,nan; nan,,False,0.0,,,False,SLG | FTO,,,,,Unknown,,,,TiO2-c | TiO2-mp,,Unknown | Li-TFSI,,Spray-pyrolys | Spin-coating,Unknown,Unknown,,,,Unknown,,Unknown,Unknown,,Unknown,Unknown,,Unknown,Unknown,Unknown,Unknown,Unknown,Unknown,Unknown,,Unknown,,,False,False,False,False,True,False,3.0,True,False,FA; MA,0.17; 0.83,Pb,1,I,3,PbI2,FAMAPbI,,False,False,,,,1.588,False,,756.0,1.0,Spin-coating,Liquid,N2,,,,DMF; DMSO,4; 1,Unknown,Unknown,,Unknown,Unknown,,Unknown,Unknown,Unknown,Unknown,True,Chlorobenzene,,Unknown,,,100.0,45.0,Unknown,,,False,,Unknown,Unknown,Unknown,,,Unknown,Unknown,,,Spiro-MeOTAD,,FK209; Li-TFSI; TBP,,Spin-coating,Unknown,Unknown,,,,Unknown,,Unknown,Unknown,,Unknown,Unknown,,Unknown,Unknown,Unknown,Unknown,Unknown,Unknown,Unknown,Unknown,Unknown,,,Au,80.0,,,Evaporation,Unknown,Unknown,,,,Unknown,,Unknown,Unknown,,Unknown,Unknown,,Unknown,Unknown,Unknown,Unknown,Unknown,Unknown,Unknown,Unknown,Unknown,,,False,,Unknown,,,,Unknown,Unknown,Unknown,,,,Unknown,,Unknown,Unknown,,Unknown,Unknown,,Unknown,Unknown,Unknown,Unknown,Unknown,Unknown,Unknown,Unknown,Unknown,,,False,,Unknown,,,,Unknown,Unknown,Unknown,,,,Unknown,,Unknown,Unknown,,Unknown,Unknown,,Unknown,Unknown,Unknown,Unknown,Unknown,Unknown,Unknown,Unknown,Unknown,,,False,Unknown,Unknown,Unknown,,,11.78,291
((NH2)2CH)0.1(CH3NH3)0.9Pb0.9Sn0.1I3,SLG | ITO | PEDOT:PSS | Perovskite | PCBM-60 | BCP | Ag,,0.09,0.0,pin,False,,False,,nan; nan,,False,0.0,,,False,SLG | ITO,,,,,Unknown,,,,PEABr | PCBM-60 | BCP,,Unknown,,Spin-coating | Spin-coating | Spin-coating,Unknown,Unknown,,,,Unknown,,Unknown,Unknown,,Unknown,Unknown,,Unknown,Unknown,Unknown,Unknown,Unknown,Unknown,Unknown,,Unknown,,,False,False,False,False,True,False,3.0,True,False,FA; MA,0.1; 0.9,Pb; Sn,0.9; 0.1,I,3,,FAMAPbSnI,,False,False,Cl; SnF2,,400.0,1.44,False,,,1.0,Doctor blading,Liquid,N2,,,,DMF; DMSO,4; 1,Unknown,Unknown,,Unknown,Unknown,,Unknown,Unknown,Unknown,Unknown,True,Vacuum,,Unknown,,,100.0,5.0,Unknown,,,False,,Unknown,Unknown,Unknown,,,Unknown,Unknown,,,PEDOT:PSS,,,,Spin-coating,Unknown,Unknown,,,,Unknown,,Unknown,Unknown,,Unknown,Unknown,,Unknown,Unknown,Unknown,Unknown,Unknown,Unknown,Unknown,Unknown,Unknown,,,Ag,100.0,,,Evaporation,Unknown,Unknown,,,,Unknown,,Unknown,Unknown,,Unknown,Unknown,,Unknown,Unknown,Unknown,Unknown,Unknown,Unknown,Unknown,Unknown,Unknown,,,False,,Unknown,,,,Unknown,Unknown,Unknown,,,,Unknown,,Unknown,Unknown,,Unknown,Unknown,,Unknown,Unknown,Unknown,Unknown,Unknown,Unknown,Unknown,Unknown,Unknown,,,False,,Unknown,,,,Unknown,Unknown,Unknown,,,,Unknown,,Unknown,Unknown,,Unknown,Unknown,,Unknown,Unknown,Unknown,Unknown,Unknown,Unknown,Unknown,Unknown,Unknown,,,False,Unknown,Unknown,Unknown,,,12.1,292
((NH2)2CH)0.25(CH3NH3)0.75Pb0.75Sn0.25I3,SLG | ITO | PEDOT:PSS | Perovskite | PCBM-60 | bis‐C60 | Ag,,0.1,0.0,pin,False,,False,,nan; nan,,False,0.0,,,False,SLG | ITO,,,,,Unknown,,,,PCBM-60 | bis-C60,,Unknown,,Spin-coating | Spin-coating,Unknown,Unknown,,,,Unknown,,Unknown,Unknown,,Unknown,Unknown,,Unknown,Unknown,Unknown,Unknown,Unknown,Unknown,Unknown,,Unknown,,,False,False,False,False,True,False,3.0,True,False,FA; MA,0.25; 0.75,Pb; Sn,0.75; 0.25,I,3,,FAMAPbSnI,,False,False,Cl; SnF2,,400.0,1.33,False,,,1.0,Spin-coating,Liquid,N2,,,,DMSO; GBL,3; 7,Unknown,Unknown,,Unknown,Unknown,,Unknown,Unknown,Unknown,Unknown,True,Toluene,,Unknown,,,100.0,10.0,Unknown,,,False,,Unknown,Unknown,Unknown,,,Unknown,Unknown,,,PEDOT:PSS,,,,Spin-coating,Unknown,Unknown,,,,Unknown,,Unknown,Unknown,,Unknown,Unknown,,Unknown,Unknown,Unknown,Unknown,Unknown,Unknown,Unknown,Unknown,Unknown,,,Ag,150.0,,,Evaporation,Unknown,Unknown,,,,Unknown,,Unknown,Unknown,,Unknown,Unknown,,Unknown,Unknown,Unknown,Unknown,Unknown,Unknown,Unknown,Unknown,Unknown,,,False,,Unknown,,,,Unknown,Unknown,Unknown,,,,Unknown,,Unknown,Unknown,,Unknown,Unknown,,Unknown,Unknown,Unknown,Unknown,Unknown,Unknown,Unknown,Unknown,Unknown,,,False,,Unknown,,,,Unknown,Unknown,Unknown,,,,Unknown,,Unknown,Unknown,,Unknown,Unknown,,Unknown,Unknown,Unknown,Unknown,Unknown,Unknown,Unknown,Unknown,Unknown,,,False,Unknown,Unknown,Unknown,,,13.87,295
((NH2)2CH)0.25(CH3NH3)0.75SnI3,SLG | ITO | PEDOT:PSS | Perovskite | C60 | BCP | Ag,,0.1,0.0,pin,False,,False,,nan; nan,,False,0.0,,,False,SLG | ITO,,,,,Unknown,,,,C60 | BCP,50.0 | 8.0,Unknown,,Evaporation | Evaporation,Unknown,Unknown,,,,Unknown,,Unknown,Unknown,,Unknown,Unknown,,Unknown,Unknown,Unknown,Unknown,Unknown,Unknown,Unknown,,Unknown,,,False,False,False,False,True,False,3.0,True,False,FA; MA,0.25; 0.75,Sn,1,I,3,,FAMASnI,,False,True,,,150.0,1.28,False,,915.0,1.0,Spin-coating,Liquid,Unknown,,,,DMSO,1,Unknown,Unknown,,Unknown,Unknown,,Unknown,Unknown,Unknown,Unknown,True,Chlorobenzene,,Unknown,,,100.0,10.0,Unknown,,,False,,Unknown,Unknown,Unknown,,,Unknown,Unknown,,,PEDOT:PSS,,Li-TFSI; TBP,,Spin-coating,Unknown,Unknown,,,,Unknown,,Unknown,Unknown,,Unknown,Unknown,,Unknown,Unknown,Unknown,Unknown,Unknown,Unknown,Unknown,Unknown,Unknown,,,Ag,100.0,,,Evaporation,Unknown,Unknown,,,,Unknown,,Unknown,Unknown,,Unknown,Unknown,,Unknown,Unknown,Unknown,Unknown,Unknown,Unknown,Unknown,Unknown,Unknown,,,False,,Unknown,,,,Unknown,Unknown,Unknown,,,,Unknown,,Unknown,Unknown,,Unknown,Unknown,,Unknown,Unknown,Unknown,Unknown,Unknown,Unknown,Unknown,Unknown,Unknown,,,False,,Unknown,,,,Unknown,Unknown,Unknown,,,,Unknown,,Unknown,Unknown,,Unknown,Unknown,,Unknown,Unknown,Unknown,Unknown,Unknown,Unknown,Unknown,Unknown,Unknown,,,False,Unknown,Unknown,Unknown,,,4.49,297
((NH2)2CH)0.3(CH3NH3)0.7Pb1.0I3,SLG | FTO | TiO2-c | Perovskite | Spiro-MeOTAD | Ag,,0.075,0.0,nip,False,,False,,nan; nan,,False,0.0,,,False,SLG | FTO,,,,,Unknown,,,,TiO2-c,,,,Spin-coating,Unknown,Unknown,,,,Unknown,,Unknown,Unknown,,Unknown,Unknown,,Unknown,Unknown,Unknown,Unknown,Unknown,Unknown,Unknown,,Unknown,,,False,False,False,False,True,False,3.0,True,False,FA; MA,0.3; 0.7,Pb,1.0,I,3,,FAMAPbI,,False,False,Cl,,,1.55,False,,770.0,2.0,Spin-coating >> Spin-coating,Liquid >> Liquid,N2 >> N2,,,,DMF >> IPA,1 >> 1,Unknown,Unknown,,Unknown,Unknown,,Unknown,Unknown,Unknown,Unknown,False,Unknown,,Unknown,,,100,10.0,Unknown,,,False,,Unknown,Unknown,Unknown,,,Unknown,Unknown,,,Spiro-MeOTAD,,,,Spin-coating,Unknown,Unknown,,,,Unknown,,Unknown,Unknown,,Unknown,Unknown,,Unknown,Unknown,Unknown,Unknown,Unknown,Unknown,Unknown,Unknown,Unknown,,,Ag,90.0,,,Evaporation,Unknown,Unknown,,,,Unknown,,Unknown,Unknown,,Unknown,Unknown,,Unknown,Unknown,Unknown,Unknown,Unknown,Unknown,Unknown,Unknown,Unknown,,,False,,Unknown,,,,Unknown,Unknown,Unknown,,,,Unknown,,Unknown,Unknown,,Unknown,Unknown,,Unknown,Unknown,Unknown,Unknown,Unknown,Unknown,Unknown,Unknown,Unknown,,,False,,Unknown,,,,Unknown,Unknown,Unknown,,,,Unknown,,Unknown,Unknown,,Unknown,Unknown,,Unknown,Unknown,Unknown,Unknown,Unknown,Unknown,Unknown,Unknown,Unknown,,,False,Unknown,Unknown,Unknown,,,12.94,300
((NH2)2CH)0.3(CH3NH3)0.7PbBr0.15I2.85,SLG | ITO | NiO | Perovskite | PCBM-60:C60 | bis-C60 | Ag,,0.0314,0.0,pin,False,,False,,nan; nan,,False,0.0,,,False,SLG | ITO,,,,,Unknown,,,,C60; PCBM-60 | bis-C60,,,,Spin-coating | Spin-coating,Unknown,Unknown,,,,Unknown,,Unknown,Unknown,,Unknown,Unknown,,Unknown,Unknown,Unknown,Unknown,Unknown,Unknown,Unknown,,Unknown,,,False,False,False,False,True,False,3.0,True,False,FA; MA,0.3; 0.7,Pb,1,Br; I,0.15; 2.85,,FAMAPbBrI,,False,False,,,,1.6,False,,,1.0,Spin-coating,Liquid,N2,,,,DMSO; GBL,3; 7,Unknown,Unknown,,Unknown,Unknown,,Unknown,Unknown,Unknown,Unknown,True,Toluene,,Unknown,,,100,10.0,Unknown,,,False,,Unknown,Unknown,Unknown,,,Unknown,Unknown,,,NiO,,Cu,,Spin-coating,Unknown,Unknown,,,,Unknown,,Unknown,Unknown,,Unknown,Unknown,,Unknown,Unknown,Unknown,Unknown,Unknown,Unknown,Unknown,Unknown,Unknown,,,Ag,,,,Evaporation,Unknown,Unknown,,,,Unknown,,Unknown,Unknown,,Unknown,Unknown,,Unknown,Unknown,Unknown,Unknown,Unknown,Unknown,Unknown,Unknown,Unknown,,,False,,Unknown,,,,Unknown,Unknown,Unknown,,,,Unknown,,Unknown,Unknown,,Unknown,Unknown,,Unknown,Unknown,Unknown,Unknown,Unknown,Unknown,Unknown,Unknown,Unknown,,,False,,Unknown,,,,Unknown,Unknown,Unknown,,,,Unknown,,Unknown,Unknown,,Unknown,Unknown,,Unknown,Unknown,Unknown,Unknown,Unknown,Unknown,Unknown,Unknown,Unknown,,,False,Unknown,Unknown,Unknown,,,16.72,301
((NH2)2CH)0.3(CH3NH3)0.7PbBr0.3I2.7,SLG | ITO | PEDOT:PSS | Perovskite | PCBM-60 | C60 | BCP | Ag,,0.11,0.0,pin,False,,False,,nan; nan,,False,0.0,,,False,SLG | ITO,,,,,Unknown,,,,PCBM-60 | C60 | BCP,nan | 20.0 | 8.0,Unknown,,Spin-coating | Evaporation | Evaporation,Unknown,Unknown,,,,Unknown,,Unknown,Unknown,,Unknown,Unknown,,Unknown,Unknown,Unknown,Unknown,Unknown,Unknown,Unknown,,Unknown,,,False,False,False,False,True,False,3.0,True,False,FA; MA,0.3; 0.7,Pb,1,Br; I,0.3; 2.7,PbI2,FAMAPbBrI,,False,False,,,,1.59,False,,766.0,1.0,Spin-coating,Liquid,Unknown,,,,DMSO; GBL,3.5; 6.5,Unknown,Unknown,,Unknown,Unknown,,Unknown,Unknown,Unknown,Unknown,True,Toluene,,Unknown,,,100.0,20.0,Unknown,,,True,,DMSO,Unknown,Unknown,,,Unknown,Unknown,,,PEDOT:PSS,,RbCl,,Spin-coating,Unknown,Unknown,,,,Unknown,,Unknown,Unknown,,Unknown,Unknown,,Unknown,Unknown,Unknown,Unknown,Unknown,Unknown,Unknown,Unknown,Unknown,,,Ag,100.0,,,Evaporation,Unknown,Unknown,,,,Unknown,,Unknown,Unknown,,Unknown,Unknown,,Unknown,Unknown,Unknown,Unknown,Unknown,Unknown,Unknown,Unknown,Unknown,,,False,,Unknown,,,,Unknown,Unknown,Unknown,,,,Unknown,,Unknown,Unknown,,Unknown,Unknown,,Unknown,Unknown,Unknown,Unknown,Unknown,Unknown,Unknown,Unknown,Unknown,,,False,,Unknown,,,,Unknown,Unknown,Unknown,,,,Unknown,,Unknown,Unknown,,Unknown,Unknown,,Unknown,Unknown,Unknown,Unknown,Unknown,Unknown,Unknown,Unknown,Unknown,,,False,Unknown,Unknown,Unknown,,,18.3,302
((NH2)2CH)0.3(CH3NH3)0.7PbBr0.45I2.55,SLG | ITO | NiO | Perovskite | PCBM-60:C60 | bis-C60 | Ag,,0.0314,0.0,pin,False,,False,,nan; nan,,False,0.0,,,False,SLG | ITO,,,,,Unknown,,,,C60; PCBM-60 | bis-C60,,,,Spin-coating | Spin-coating,Unknown,Unknown,,,,Unknown,,Unknown,Unknown,,Unknown,Unknown,,Unknown,Unknown,Unknown,Unknown,Unknown,Unknown,Unknown,,Unknown,,,False,False,False,False,True,False,3.0,True,False,FA; MA,0.3; 0.7,Pb,1,Br; I,0.45; 2.55,,FAMAPbBrI,,False,False,,,,1.66,False,,,1.0,Spin-coating,Liquid,N2,,,,DMSO; GBL,3; 7,Unknown,Unknown,,Unknown,Unknown,,Unknown,Unknown,Unknown,Unknown,True,Toluene,,Unknown,,,100,10.0,Unknown,,,False,,Unknown,Unknown,Unknown,,,Unknown,Unknown,,,NiO,,Cu,,Spin-coating,Unknown,Unknown,,,,Unknown,,Unknown,Unknown,,Unknown,Unknown,,Unknown,Unknown,Unknown,Unknown,Unknown,Unknown,Unknown,Unknown,Unknown,,,Ag,,,,Evaporation,Unknown,Unknown,,,,Unknown,,Unknown,Unknown,,Unknown,Unknown,,Unknown,Unknown,Unknown,Unknown,Unknown,Unknown,Unknown,Unknown,Unknown,,,False,,Unknown,,,,Unknown,Unknown,Unknown,,,,Unknown,,Unknown,Unknown,,Unknown,Unknown,,Unknown,Unknown,Unknown,Unknown,Unknown,Unknown,Unknown,Unknown,Unknown,,,False,,Unknown,,,,Unknown,Unknown,Unknown,,,,Unknown,,Unknown,Unknown,,Unknown,Unknown,,Unknown,Unknown,Unknown,Unknown,Unknown,Unknown,Unknown,Unknown,Unknown,,,False,Unknown,Unknown,Unknown,,,16.4,303
((NH2)2CH)0.3(CH3NH3)0.7PbBr0.6I2.4,SLG | ITO | NiO | Perovskite | PCBM-60:C60 | bis-C60 | Ag,,0.0314,0.0,pin,False,,False,,nan; nan,,False,0.0,,,False,SLG | ITO,,,,,Unknown,,,,C60; PCBM-60 | bis-C60,,,,Spin-coating | Spin-coating,Unknown,Unknown,,,,Unknown,,Unknown,Unknown,,Unknown,Unknown,,Unknown,Unknown,Unknown,Unknown,Unknown,Unknown,Unknown,,Unknown,,,False,False,False,False,True,False,3.0,True,False,FA; MA,0.3; 0.7,Pb,1,Br; I,0.6; 2.4,,FAMAPbBrI,,False,False,,,,1.69,False,,,1.0,Spin-coating,Liquid,N2,,,,DMSO; GBL,3; 7,Unknown,Unknown,,Unknown,Unknown,,Unknown,Unknown,Unknown,Unknown,True,Toluene,,Unknown,,,100,10.0,Unknown,,,False,,Unknown,Unknown,Unknown,,,Unknown,Unknown,,,NiO,,Cu,,Spin-coating,Unknown,Unknown,,,,Unknown,,Unknown,Unknown,,Unknown,Unknown,,Unknown,Unknown,Unknown,Unknown,Unknown,Unknown,Unknown,Unknown,Unknown,,,Ag,,,,Evaporation,Unknown,Unknown,,,,Unknown,,Unknown,Unknown,,Unknown,Unknown,,Unknown,Unknown,Unknown,Unknown,Unknown,Unknown,Unknown,Unknown,Unknown,,,False,,Unknown,,,,Unknown,Unknown,Unknown,,,,Unknown,,Unknown,Unknown,,Unknown,Unknown,,Unknown,Unknown,Unknown,Unknown,Unknown,Unknown,Unknown,Unknown,Unknown,,,False,,Unknown,,,,Unknown,Unknown,Unknown,,,,Unknown,,Unknown,Unknown,,Unknown,Unknown,,Unknown,Unknown,Unknown,Unknown,Unknown,Unknown,Unknown,Unknown,Unknown,,,False,Unknown,Unknown,Unknown,,,15.01,304
((NH2)2CH)0.3(CH3NH3)0.7PbI3,SLG | ITO | NiO-c | Perovskite | PCBM-60 | Zr(acac)4 | Ag,,0.1,0.0,pin,False,,False,,nan; nan,,False,0.0,,,False,SLG | ITO,,,,,Unknown,,,Micro-90 detergent >> Ultrasonic bath >> DI Water >> Ultrasonic bath >> Acetone >> Ultrasonic bath >> IPA >> Ultrasonic bath,PCBM-60 | Zr(acac)4,50.0 | 500.0,Unknown,,Spin-coating | Spin-coating,Unknown,Unknown,,,55; nan,Unknown,,Unknown,Unknown,SnO2 | C60,Unknown,Unknown,nan; 4 mg/ml,Unknown,Unknown,Unknown,Unknown,Unknown,Unknown,Unknown,,Unknown,,,False,False,False,False,True,False,3.0,True,False,FA; MA,0.3; 0.7,Pb,1,I,3,,FAMAPbI,Experimental verification,False,False,Cl,0.1,300.0,1.57,False,EQE,773.0,1.0,Spin-coating,Liquid,Unknown,,,,DMF,1,Unknown,Unknown,nan >> nan >> nan,Unknown,Unknown,,Unknown,Unknown,Unknown,Unknown,True,Toluene,,Unknown,,,100.0,10.0,Unknown,,,False,,Unknown,Unknown,Unknown,,,Unknown,Unknown,,,NiO-c,30.0,Cu,300 mg/ml; 520 mg/ml; 0.028 vol%,Spin-coating,Unknown,Unknown,,,,Unknown,,Unknown,Unknown,Li-TFSI; Spiro-MeOTAD; TBP; Co-TFSI,Unknown,Unknown,10 mg/ml; 170 mg/ml; 0.004 vol%,Unknown,Unknown,Unknown,Unknown,Unknown,Unknown,Unknown,Unknown,Unknown,,,Ag,100.0,,,Evaporation,Unknown,Unknown,,,,Unknown,,Unknown,Unknown,,Unknown,Unknown,,Unknown,Unknown,Unknown,Unknown,Unknown,Unknown,Unknown,Unknown,Unknown,,,False,,Unknown,,,,Unknown,Unknown,Unknown,,,,Unknown,,Unknown,Unknown,,Unknown,Unknown,,Unknown,Unknown,Unknown,Unknown,Unknown,Unknown,Unknown,Unknown,Unknown,,,False,,Unknown,,,,Unknown,Unknown,Unknown,,,,Unknown,,Unknown,Unknown,,Unknown,Unknown,,Unknown,Unknown,Unknown,Unknown,Unknown,Unknown,Unknown,Unknown,Unknown,,,False,Unknown,Unknown,Unknown,,,14.8,306
((NH2)2CH)0.44(CH3NH3)0.56PbBr0.33I2.67,SLG | FTO | SnO2-c | Perovskite | CuPc | Au,,0.1,0.0,nip,False,,False,,nan; nan,,False,0.0,,,False,SLG | FTO,,,,,Unknown,,,,SnO2-c,40.0,Unknown,,Sputtering,Unknown,Unknown,,,,Unknown,,Unknown,Unknown,,Unknown,Unknown,,Unknown,Unknown,Unknown,Unknown,Unknown,Unknown,Unknown,,Unknown,,,False,False,False,False,True,False,3.0,True,False,FA; MA,0.44; 0.56,Pb,1,Br; I,0.33; 2.67,,FAMAPbBrI,,False,False,,,400.0,1.62,False,,,2.0,Evaporation >> Evaporation,Gas >> Gas,Vacuum >> Vacuum,,,,none >> none,1 >> 1,Unknown,Unknown,,Unknown,Unknown,,Unknown,Unknown,Unknown,Unknown,False,Unknown,,Unknown,,,Unknown >> 130.0,Unknown >> 40.0,Unknown,,,False,,Unknown,Unknown,Unknown,,,Unknown,Unknown,,,CuPc,60.0,,,Evaporation,Unknown,Unknown,,,,Unknown,,Unknown,Unknown,,Unknown,Unknown,,Unknown,Unknown,Unknown,Unknown,Unknown,Unknown,Unknown,Unknown,Unknown,,,Au,100.0,,,Evaporation,Unknown,Unknown,,,,Unknown,,Unknown,Unknown,,Unknown,Unknown,,Unknown,Unknown,Unknown,Unknown,Unknown,Unknown,Unknown,Unknown,Unknown,,,False,,Unknown,,,,Unknown,Unknown,Unknown,,,,Unknown,,Unknown,Unknown,,Unknown,Unknown,,Unknown,Unknown,Unknown,Unknown,Unknown,Unknown,Unknown,Unknown,Unknown,,,False,,Unknown,,,,Unknown,Unknown,Unknown,,,,Unknown,,Unknown,Unknown,,Unknown,Unknown,,Unknown,Unknown,Unknown,Unknown,Unknown,Unknown,Unknown,Unknown,Unknown,,,False,Unknown,Unknown,Unknown,,,15.14,307
