Repository: AI-and-Semiconductor-Technology-Lab/data

File: data2/1p1_to_1p8.csv (part 10 of 16)
((NH2)2CH)0.48(CH3NH3)0.52PbI3,SLG | FTO | TiO2-c | PCBM-60 | Perovskite | Spiro-MeOTAD | Au,,0.1,0.0,nip,False,,False,,nan; nan,,False,0.0,,,False,SLG | FTO,,,,,Unknown,,,Helmanex >> Ultrasonic bath >> DI Water >> Ultrasonic bath,TiO2-c | PCBM-60,56.0 | nan,Undoped,,DC Magnetron Sputtering | Spin-coating,Gas | Liquid,Vacuum | N2,,,,Unknown,,Unknown,Unknown,TiO2-c | PCBM-61,Unknown | Sigma Aldrich,Unknown,,Unknown,Unknown,Unknown,Unknown,Unknown,Unknown,Unknown,,Unknown,,,False,False,False,False,True,False,3.0,True,False,FA; MA,0.48; 0.52,Pb,1,I,3,,FAMAPbI,XRD,False,False,Cl,,400.0,1.62,False,EQE,,2.0,Spin-coating >> Spin-coating,Liquid >> Liquid,N2,,,,DMSO >> IPA,1,Tianjin Guangfu Fine Chemical Research Institute; Unknown,Unknown,MAI; PbCl2; PbI2; FAI,Shanghai Mater. Win. New Materials Corporation; Sigma Aldrich; Sigma Aldrich; Shanghai Mater. Win. New Materials Corporation,Unknown,20 mg/ml; 1.6 M; 1.6 M; 20 mg/ml,Unknown,Unknown,70 >> Unknown,Unknown,False,Unknown,,Unknown,,,115,15.0,Unknown,,,False,,Unknown,Unknown,Unknown,,,Unknown,Unknown,,,Spiro-MeOTAD,,Li-TFSI; TBP,520 mg/ml; 2.85 vol%,Spin-coating,Liquid,N2,,,,Chlorobenzene,,Aladdin,Unknown,Li-TFSI; Spiro-MeOTAD; TBP,Aladdin; Aladdin; Aladdin,Unknown,1.75 vol%; 80 mg/ml; 2.85 vol%,0.0175; Unknown; 0.0285,Unknown,Unknown,Unknown,Unknown,Unknown,Unknown,Unknown,Unknown,,,Au,,,,Evaporation,Gas,Vacuum,,,,Unknown,,Unknown,Unknown,,Unknown,Unknown,,Unknown,Unknown,Unknown,Unknown,Unknown,Unknown,Unknown,Unknown,Unknown,,,False,,Unknown,,,,Unknown,Unknown,Unknown,,,,Unknown,,Unknown,Unknown,,Unknown,Unknown,,Unknown,Unknown,Unknown,Unknown,Unknown,Unknown,Unknown,Unknown,Unknown,,,False,,Unknown,,,,Unknown,Unknown,Unknown,,,,Unknown,,Unknown,Unknown,,Unknown,Unknown,,Unknown,Unknown,Unknown,Unknown,Unknown,Unknown,Unknown,Unknown,Unknown,,,False,Unknown,Unknown,Unknown,,,16.58,308
((NH2)2CH)0.4(CH3NH3)0.6PbBr0.025I2.975,SLG | ITO | PTAA | Perovskite | C60 | BCP | Cu,,0.1,0.0,pin,False,,False,,nan; nan,,False,0.0,,,False,SLG | ITO,,,,,Unknown,,,,C60 | BCP,30.0 | 8.0,Unknown,,Evaporation | Evaporation,Unknown,Unknown,,,,Unknown,,Unknown,Unknown,,Unknown,Unknown,,Unknown,Unknown,Unknown,Unknown,Unknown,Unknown,Unknown,,Unknown,,,False,False,False,False,True,False,3.0,True,False,FA; MA,0.4; 0.6,Pb,1,Br; I,0.025; 2.975,,FAMAPbBrI,,False,False,Cl; Phosphatidylcholine,0.05,,1.6,False,,,1.0,Doctor blading,Liquid,N2,,,,DMF,1,Unknown,Unknown,,Unknown,Unknown,,Unknown,Unknown,Unknown,Unknown,False,Unknown,,Unknown,,,100.0,30.0,Unknown,,,False,,Unknown,Unknown,Unknown,,,Unknown,Unknown,,,PTAA,,,,Spin-coating,Unknown,Unknown,,,,Unknown,,Unknown,Unknown,,Unknown,Unknown,,Unknown,Unknown,Unknown,Unknown,Unknown,Unknown,Unknown,Unknown,Unknown,,,Cu,80.0,,,Evaporation,Unknown,Unknown,,,,Unknown,,Unknown,Unknown,,Unknown,Unknown,,Unknown,Unknown,Unknown,Unknown,Unknown,Unknown,Unknown,Unknown,Unknown,,,False,,Unknown,,,,Unknown,Unknown,Unknown,,,,Unknown,,Unknown,Unknown,,Unknown,Unknown,,Unknown,Unknown,Unknown,Unknown,Unknown,Unknown,Unknown,Unknown,Unknown,,,False,,Unknown,,,,Unknown,Unknown,Unknown,,,,Unknown,,Unknown,Unknown,,Unknown,Unknown,,Unknown,Unknown,Unknown,Unknown,Unknown,Unknown,Unknown,Unknown,Unknown,,,False,Unknown,Unknown,Unknown,,,16.4,309
((NH2)2CH)0.4(CH3NH3)0.6PbBr0.1I2.9,SLG | ITO | C60 | Perovskite | Spiro-MeOTAD | Au,,0.0676,0.0,nip,False,,False,,nan; nan,,False,0.0,,,False,SLG | ITO,,,,,Unknown,,,,C60,35.0,Unknown,,Evaporation,Unknown,Unknown,,,,Unknown,,Unknown,Unknown,,Unknown,Unknown,,Unknown,Unknown,Unknown,Unknown,Unknown,Unknown,Unknown,,Unknown,,,False,False,False,False,True,False,3.0,True,False,FA; MA,0.4; 0.6,Pb,1,Br; I,0.1; 2.9,,FAMAPbBrI,,False,False,Urea,,500.0,1.56,False,,820.0,1.0,Spin-coating,Liquid,Dry air,,,,DMF; DMSO,9; 1,Unknown,Unknown,,Unknown,Unknown,,Unknown,Unknown,Unknown,Unknown,True,Ether,,Unknown,,,130.0,20.0,Unknown,,,False,,Unknown,Unknown,Unknown,,,Unknown,Unknown,,,Spiro-MeOTAD,250.0,Li-TFSI; TBP,,Spin-coating,Unknown,Unknown,,,,Unknown,,Unknown,Unknown,,Unknown,Unknown,,Unknown,Unknown,Unknown,Unknown,Unknown,Unknown,Unknown,Unknown,Unknown,,,Au,50.0,,,Evaporation,Unknown,Unknown,,,,Unknown,,Unknown,Unknown,,Unknown,Unknown,,Unknown,Unknown,Unknown,Unknown,Unknown,Unknown,Unknown,Unknown,Unknown,,,False,,Unknown,,,,Unknown,Unknown,Unknown,,,,Unknown,,Unknown,Unknown,,Unknown,Unknown,,Unknown,Unknown,Unknown,Unknown,Unknown,Unknown,Unknown,Unknown,Unknown,,,False,,Unknown,,,,Unknown,Unknown,Unknown,,,,Unknown,,Unknown,Unknown,,Unknown,Unknown,,Unknown,Unknown,Unknown,Unknown,Unknown,Unknown,Unknown,Unknown,Unknown,,,False,Unknown,Unknown,Unknown,,,20.2,310
((NH2)2CH)0.4(CH3NH3)0.6PbBr0.2I2.8,SLG | ITO | SnO2-c | Perovskite | PEDOT:PSS | MoO3 | Ag,0.045,0.045,0.0,nip,False,,False,,nan; nan,,False,0.0,,,False,SLG | ITO,,,,,Unknown,,,,SnO2-c,nan | 450.0,Unknown,,Spin-coating,Unknown,Unknown,,,,Unknown,,Unknown,Unknown,,Unknown,Unknown,,Unknown,Unknown,Unknown,Unknown,Unknown,Unknown,Unknown,,Unknown,,,False,False,False,False,True,False,3.0,True,False,FA; MA,0.4; 0.6,Pb,1,Br; I,0.2; 2.8,Stoichiometric,FAMAPbBrI,,False,False,,,350.0,1.58,False,,735.0,1.0,Spin-coating,Liquid,N2,,,,DMF,1,Unknown,Unknown,,Unknown,Unknown,,Unknown,Unknown,Unknown,Unknown,False,Unknown,,Unknown,,,60.0,1.0,Unknown,,,False,,Unknown,Unknown,Unknown,,,Unknown,Unknown,,,PEDOT:PSS,800.0,WO3-np,31.5 uL(300mg/mLACN); 17.5 uL(520mg/mL/ACN); 28.8 uL,Spin-coating,Unknown,Unknown,,,,Unknown,,Unknown,Unknown,,Unknown,Unknown,,Unknown,Unknown,Unknown,Unknown,Unknown,Unknown,Unknown,Unknown,Unknown,,,MoO3 | Ag,2.0 | 100.0,,,Evaporation | Evaporation,Unknown,Unknown,,,,Unknown,,Unknown,Unknown,,Unknown,Unknown,,Unknown,Unknown,Unknown,Unknown,Unknown,Unknown,Unknown,Unknown,Unknown,,,False,,Unknown,,,,Unknown,Unknown,Unknown,,,,Unknown,,Unknown,Unknown,,Unknown,Unknown,,Unknown,Unknown,Unknown,Unknown,Unknown,Unknown,Unknown,Unknown,Unknown,,,False,,Unknown,,,,Unknown,Unknown,Unknown,,,,Unknown,,Unknown,Unknown,,Unknown,Unknown,,Unknown,Unknown,Unknown,Unknown,Unknown,Unknown,Unknown,Unknown,Unknown,,,False,Unknown,Unknown,Unknown,,,13.01,311
((NH2)2CH)0.4(CH3NH3)0.6PbBr0.6I2.4,SLG | ITO | PBT | Perovskite | C60 | BCP | Ag,,0.1,0.0,pin,False,,False,,nan; nan,,False,0.0,,,False,SLG | ITO,,,,,Unknown,,,,C60 | BCP,40.0 | 10.0,,,Evaporation | Evaporation,Unknown,Unknown,,,,Unknown,,Unknown,Unknown,,Unknown,Unknown,,Unknown,Unknown,Unknown,Unknown,Unknown,Unknown,Unknown,,Unknown,,,False,False,False,False,True,False,3.0,True,False,FA; MA,0.4; 0.6,Pb,1,Br; I,0.6; 2.4,,FAMAPbBrI,,False,False,,,250.0,1.68,False,,748.0,1.0,Spin-coating,Liquid,N2,,,,DMF,1,Unknown,Unknown,,Unknown,Unknown,,Unknown,Unknown,Unknown,Unknown,True,Chlorobenzene,,Unknown,,,130,10.0,Unknown,,,False,,Unknown,Unknown,Unknown,,,Unknown,Unknown,,,Poly(3-bromothiophene),,,,Electropolymerisation,Unknown,Unknown,,,,Unknown,,Unknown,Unknown,,Unknown,Unknown,,Unknown,Unknown,Unknown,Unknown,Unknown,Unknown,Unknown,Unknown,Unknown,,,Ag,100.0,,,Evaporation,Unknown,Unknown,,,,Unknown,,Unknown,Unknown,,Unknown,Unknown,,Unknown,Unknown,Unknown,Unknown,Unknown,Unknown,Unknown,Unknown,Unknown,,,False,,Unknown,,,,Unknown,Unknown,Unknown,,,,Unknown,,Unknown,Unknown,,Unknown,Unknown,,Unknown,Unknown,Unknown,Unknown,Unknown,Unknown,Unknown,Unknown,Unknown,,,False,,Unknown,,,,Unknown,Unknown,Unknown,,,,Unknown,,Unknown,Unknown,,Unknown,Unknown,,Unknown,Unknown,Unknown,Unknown,Unknown,Unknown,Unknown,Unknown,Unknown,,,False,Unknown,Unknown,Unknown,,,13.1,312
((NH2)2CH)0.5(CH3NH3)0.5Pb0.5Sn0.5I3,SLG | FTO | PEDOT:PSS | Perovskite | PCBM-60 | C60 | BCP | Ag,0.09,0.1,0.0,pin,False,,False,,nan; nan,,False,0.0,,,False,SLG | FTO,,,,,Unknown,,,Unknown >> UV-Ozone,PCBM-60 | C60 | BCP,nan | 20.0 | 5.0,Unknown,,Spin-coating | Evaporation | Evaporation,Unknown,Unknown,,,,Unknown,,Unknown,Unknown,PCBM | BCP,Unknown,Unknown,20 mg/ml; 0.5 mg/ml,Unknown,Unknown,Unknown,Unknown,Unknown,Unknown,Unknown,,Unknown,,,False,False,False,False,True,False,3.0,True,False,FA; MA,0.5; 0.5,Pb; Sn,0.5; 0.5,I,3,,FAMAPbSnI,XRD,False,False,Pb(SCN)2; SnF2,0.05,550.0,1.25,False,Absorption,975.0,1.0,Spin-coating,Liquid,N2,,,,DMF; DMSO,6.5; 1,Unknown,Unknown,SnI2; FAI; SnF2; PbI2; MAI,Unknown,Unknown,,Unknown,Unknown,Unknown,Unknown,True,Toluene,,Unknown,,,100.0,5.0,Unknown,,,False,,Unknown,Unknown,Unknown,,,Unknown,Unknown,,,PEDOT:PSS,10.0,,,Spin-coating,Unknown,Unknown,,,,Unknown,,Unknown,Unknown,PEDOT:PSS,Unknown,Unknown,,Unknown,Unknown,Unknown,Unknown,Unknown,Unknown,Unknown,Unknown,Unknown,,,Ag,110.0,,,Evaporation,Unknown,Unknown,,,,Unknown,,Unknown,Unknown,,Unknown,Unknown,,Unknown,Unknown,Unknown,Unknown,Unknown,Unknown,Unknown,Unknown,Unknown,,,False,,Unknown,,,,Unknown,Unknown,Unknown,,,,Unknown,,Unknown,Unknown,,Unknown,Unknown,,Unknown,Unknown,Unknown,Unknown,Unknown,Unknown,Unknown,Unknown,Unknown,,,False,,Unknown,,,,Unknown,Unknown,Unknown,,,,Unknown,,Unknown,Unknown,,Unknown,Unknown,,Unknown,Unknown,Unknown,Unknown,Unknown,Unknown,Unknown,Unknown,Unknown,,,False,Unknown,Unknown,Unknown,,,17.69,314
((NH2)2CH)0.5(CH3NH3)0.5Pb0.75Sn0.25I3,SLG | ITO | PEDOT:PSS | Perovskite | PCBM-60 | bis‐C60 | Ag,,0.1,0.0,pin,False,,False,,nan; nan,,False,0.0,,,False,SLG | ITO,,,,,Unknown,,,,PCBM-60 | bis-C60,,Unknown,,Spin-coating | Spin-coating,Unknown,Unknown,,,,Unknown,,Unknown,Unknown,,Unknown,Unknown,,Unknown,Unknown,Unknown,Unknown,Unknown,Unknown,Unknown,,Unknown,,,False,False,False,False,True,False,3.0,True,False,FA; MA,0.5; 0.5,Pb; Sn,0.75; 0.25,I,3,,FAMAPbSnI,,False,False,,,,1.33,False,,,1.0,Spin-coating,Liquid,N2,,,,DMSO; GBL,3; 7,Unknown,Unknown,,Unknown,Unknown,,Unknown,Unknown,Unknown,Unknown,True,Toluene,,Unknown,,,100.0,10.0,Unknown,,,False,,Unknown,Unknown,Unknown,,,Unknown,Unknown,,,PEDOT:PSS,,,,Spin-coating,Unknown,Unknown,,,,Unknown,,Unknown,Unknown,,Unknown,Unknown,,Unknown,Unknown,Unknown,Unknown,Unknown,Unknown,Unknown,Unknown,Unknown,,,Ag,150.0,,,Evaporation,Unknown,Unknown,,,,Unknown,,Unknown,Unknown,,Unknown,Unknown,,Unknown,Unknown,Unknown,Unknown,Unknown,Unknown,Unknown,Unknown,Unknown,,,False,,Unknown,,,,Unknown,Unknown,Unknown,,,,Unknown,,Unknown,Unknown,,Unknown,Unknown,,Unknown,Unknown,Unknown,Unknown,Unknown,Unknown,Unknown,Unknown,Unknown,,,False,,Unknown,,,,Unknown,Unknown,Unknown,,,,Unknown,,Unknown,Unknown,,Unknown,Unknown,,Unknown,Unknown,Unknown,Unknown,Unknown,Unknown,Unknown,Unknown,Unknown,,,False,Unknown,Unknown,Unknown,,,14.0,315
((NH2)2CH)0.5(CH3NH3)0.5PbBr0.5I2.5,SLG | FTO | TiO2-c | TiO2-mp | Perovskite | Spiro-MeOTAD | Au,,0.16,0.0,nip,False,,False,,nan; nan,,False,0.0,,,False,SLG | FTO,,,,,Unknown,,,,TiO2-c | TiO2-mp,,Unknown | Li-TFSI,,Spray-pyrolys | Spin-coating,Unknown,Unknown,,,,Unknown,,Unknown,Unknown,,Unknown,Unknown,,Unknown,Unknown,Unknown,Unknown,Unknown,Unknown,Unknown,,Unknown,,,False,False,False,False,True,False,3.0,True,False,FA; MA,0.5; 0.5,Pb,1,Br; I,0.5; 2.5,PbI2; PbBr2,FAMAPbBrI,,False,False,,,,1.612,False,,751.5,1.0,Spin-coating,Liquid,N2,,,,DMF; DMSO,4; 1,Unknown,Unknown,,Unknown,Unknown,,Unknown,Unknown,Unknown,Unknown,True,Chlorobenzene,,Unknown,,,100.0,45.0,Unknown,,,False,,Unknown,Unknown,Unknown,,,Unknown,Unknown,,,Spiro-MeOTAD,,FK209; Li-TFSI; TBP,,Spin-coating,Unknown,Unknown,,,,Unknown,,Unknown,Unknown,,Unknown,Unknown,,Unknown,Unknown,Unknown,Unknown,Unknown,Unknown,Unknown,Unknown,Unknown,,,Au,80.0,,,Evaporation,Unknown,Unknown,,,,Unknown,,Unknown,Unknown,,Unknown,Unknown,,Unknown,Unknown,Unknown,Unknown,Unknown,Unknown,Unknown,Unknown,Unknown,,,False,,Unknown,,,,Unknown,Unknown,Unknown,,,,Unknown,,Unknown,Unknown,,Unknown,Unknown,,Unknown,Unknown,Unknown,Unknown,Unknown,Unknown,Unknown,Unknown,Unknown,,,False,,Unknown,,,,Unknown,Unknown,Unknown,,,,Unknown,,Unknown,Unknown,,Unknown,Unknown,,Unknown,Unknown,Unknown,Unknown,Unknown,Unknown,Unknown,Unknown,Unknown,,,False,Unknown,Unknown,Unknown,,,12.87,316
((NH2)2CH)0.5(CH3NH3)0.5PbBrI2,SLG | FTO | TiO2-c | TiO2-mp | Perovskite | Spiro-MeOTAD | Au,,0.16,0.0,nip,False,,False,,nan; nan,,False,0.0,,,False,SLG | FTO,,,,,Unknown,,,,TiO2-c | TiO2-mp,,Unknown | Li-TFSI,,Spray-pyrolys | Spin-coating,Unknown,Unknown,,,,Unknown,,Unknown,Unknown,,Unknown,Unknown,,Unknown,Unknown,Unknown,Unknown,Unknown,Unknown,Unknown,,Unknown,,,False,False,False,False,True,False,3.0,True,False,FA; MA,0.5; 0.5,Pb,1,Br; I,1; 2,PbI2; PbBr2,FAMAPbBrI,,False,False,,,,1.751,False,,700.5,1.0,Spin-coating,Liquid,N2,,,,DMF; DMSO,4; 1,Unknown,Unknown,,Unknown,Unknown,,Unknown,Unknown,Unknown,Unknown,True,Chlorobenzene,,Unknown,,,100.0,45.0,Unknown,,,False,,Unknown,Unknown,Unknown,,,Unknown,Unknown,,,Spiro-MeOTAD,,FK209; Li-TFSI; TBP,,Spin-coating,Unknown,Unknown,,,,Unknown,,Unknown,Unknown,,Unknown,Unknown,,Unknown,Unknown,Unknown,Unknown,Unknown,Unknown,Unknown,Unknown,Unknown,,,Au,80.0,,,Evaporation,Unknown,Unknown,,,,Unknown,,Unknown,Unknown,,Unknown,Unknown,,Unknown,Unknown,Unknown,Unknown,Unknown,Unknown,Unknown,Unknown,Unknown,,,False,,Unknown,,,,Unknown,Unknown,Unknown,,,,Unknown,,Unknown,Unknown,,Unknown,Unknown,,Unknown,Unknown,Unknown,Unknown,Unknown,Unknown,Unknown,Unknown,Unknown,,,False,,Unknown,,,,Unknown,Unknown,Unknown,,,,Unknown,,Unknown,Unknown,,Unknown,Unknown,,Unknown,Unknown,Unknown,Unknown,Unknown,Unknown,Unknown,Unknown,Unknown,,,False,Unknown,Unknown,Unknown,,,15.33,321
((NH2)2CH)0.5(CH3NH3)0.5SnI3,SLG | FTO | TiO2-c | TiO2-mp | Perovskite | Spiro-MeOTAD | Au,,0.06,0.0,nip,False,,False,,nan; nan,,False,0.0,,,False,SLG | FTO,,,,,Unknown,,,,TiO2-c | TiO2-mp,nan | 400.0,Unknown,,Spin-coating | Spin-coating,Unknown,Unknown,,,,Unknown,,Unknown,Unknown,,Unknown,Unknown,,Unknown,Unknown,Unknown,Unknown,Unknown,Unknown,Unknown,,Unknown,,,False,False,False,False,True,False,3.0,True,False,FA; MA,0.5; 0.5,Sn,1,I,3,,FAMASnI,,False,True,,,390.0,1.38,False,,895.0,1.0,Spin-coating,Liquid,N2,,,,DMF; DMSO,4; 1,Unknown,Unknown,,Unknown,Unknown,,Unknown,Unknown,Unknown,Unknown,False,Unknown,,Unknown,,,100.0,10.0,Unknown,,,False,,Unknown,Unknown,Unknown,,,Unknown,Unknown,,,Spiro-MeOTAD,,Li-TFSI; TBP,,Spin-coating,Unknown,Unknown,,,,Unknown,,Unknown,Unknown,,Unknown,Unknown,,Unknown,Unknown,Unknown,Unknown,Unknown,Unknown,Unknown,Unknown,Unknown,,,Au,100.0,,,Evaporation,Unknown,Unknown,,,,Unknown,,Unknown,Unknown,,Unknown,Unknown,,Unknown,Unknown,Unknown,Unknown,Unknown,Unknown,Unknown,Unknown,Unknown,,,False,,Unknown,,,,Unknown,Unknown,Unknown,,,,Unknown,,Unknown,Unknown,,Unknown,Unknown,,Unknown,Unknown,Unknown,Unknown,Unknown,Unknown,Unknown,Unknown,Unknown,,,False,,Unknown,,,,Unknown,Unknown,Unknown,,,,Unknown,,Unknown,Unknown,,Unknown,Unknown,,Unknown,Unknown,Unknown,Unknown,Unknown,Unknown,Unknown,Unknown,Unknown,,,False,Unknown,Unknown,Unknown,,,4.07,323
((NH2)2CH)0.65(CH3NH3)0.35PbI3,SLG | ITO | NiO | Perovskite | PCBM-60:C60 | bis-C60 | Ag,,0.0314,0.0,pin,False,,False,,nan; nan,,False,0.0,,,False,SLG | ITO,,,,,Unknown,,,,C60; PCBM-60 | bis-C60,,,,Spin-coating | Spin-coating,Unknown,Unknown,,,,Unknown,,Unknown,Unknown,,Unknown,Unknown,,Unknown,Unknown,Unknown,Unknown,Unknown,Unknown,Unknown,,Unknown,,,False,False,False,False,True,False,3.0,True,False,FA; MA,0.65; 0.35,Pb,1,I,3,,FAMAPbI,,False,False,,,,1.52,False,,,1.0,Spin-coating,Liquid,N2,,,,DMSO; GBL,3; 7,Unknown,Unknown,,Unknown,Unknown,,Unknown,Unknown,Unknown,Unknown,True,Toluene,,Unknown,,,100,10.0,Unknown,,,False,,Unknown,Unknown,Unknown,,,Unknown,Unknown,,,NiO,,Cu,,Spin-coating,Unknown,Unknown,,,,Unknown,,Unknown,Unknown,,Unknown,Unknown,,Unknown,Unknown,Unknown,Unknown,Unknown,Unknown,Unknown,Unknown,Unknown,,,Ag,,,,Evaporation,Unknown,Unknown,,,,Unknown,,Unknown,Unknown,,Unknown,Unknown,,Unknown,Unknown,Unknown,Unknown,Unknown,Unknown,Unknown,Unknown,Unknown,,,False,,Unknown,,,,Unknown,Unknown,Unknown,,,,Unknown,,Unknown,Unknown,,Unknown,Unknown,,Unknown,Unknown,Unknown,Unknown,Unknown,Unknown,Unknown,Unknown,Unknown,,,False,,Unknown,,,,Unknown,Unknown,Unknown,,,,Unknown,,Unknown,Unknown,,Unknown,Unknown,,Unknown,Unknown,Unknown,Unknown,Unknown,Unknown,Unknown,Unknown,Unknown,,,False,Unknown,Unknown,Unknown,,,11.04,324
((NH2)2CH)0.66(CH3NH3)0.34PbBr0.42I2.58,SLG | ITO | TAPC | Perovskite | C60 | BCP | Ag,,0.1,0.0,pin,False,,False,,nan; nan,,False,0.0,,,False,SLG | ITO,,,,,Unknown,,,,C60 | BCP,30.0 | 8.0,Unknown,,Evaporation | Evaporation,Unknown,Unknown,,,,Unknown,,Unknown,Unknown,,Unknown,Unknown,,Unknown,Unknown,Unknown,Unknown,Unknown,Unknown,Unknown,,Unknown,,,False,False,False,False,True,False,3.0,True,False,FA; MA,0.66; 0.34,Pb,1,Br; I,0.42; 2.58,,FAMAPbBrI,,False,False,Cl,,,1.62,False,,,1.0,Spin-coating,Liquid,N2,,,,DMF; DMSO,4; 1,Unknown,Unknown,,Unknown,Unknown,,Unknown,Unknown,Unknown,Unknown,True,Chlorobenzene,,Unknown,,,100.0,60.0,Unknown,,,False,,Unknown,Unknown,Unknown,,,Unknown,Unknown,,,TAPC,20.0,PTAA,,Spin-coating,Unknown,Unknown,,,,Unknown,,Unknown,Unknown,,Unknown,Unknown,,Unknown,Unknown,Unknown,Unknown,Unknown,Unknown,Unknown,Unknown,Unknown,,,Ag,100.0,,,Evaporation,Unknown,Unknown,,,,Unknown,,Unknown,Unknown,,Unknown,Unknown,,Unknown,Unknown,Unknown,Unknown,Unknown,Unknown,Unknown,Unknown,Unknown,,,False,,Unknown,,,,Unknown,Unknown,Unknown,,,,Unknown,,Unknown,Unknown,,Unknown,Unknown,,Unknown,Unknown,Unknown,Unknown,Unknown,Unknown,Unknown,Unknown,Unknown,,,False,,Unknown,,,,Unknown,Unknown,Unknown,,,,Unknown,,Unknown,Unknown,,Unknown,Unknown,,Unknown,Unknown,Unknown,Unknown,Unknown,Unknown,Unknown,Unknown,Unknown,,,False,Unknown,Unknown,Unknown,,,16.9,325
((NH2)2CH)0.66(CH3NH3)0.34PbI3,SLG | FTO | TiO2-c | ZnO-c | Perovskite | Spiro-MeOTAD | Au,,0.1,0.0,nip,False,,False,,nan; nan,,False,0.0,,,False,SLG | FTO,,,,,Unknown,,,,TiO2-c | ZnO-c,10.0 | nan,Unknown,,Spin-coating | Spin-coating,Unknown,Unknown,,,,Unknown,,Unknown,Unknown,,Unknown,Unknown,,Unknown,Unknown,Unknown,Unknown,Unknown,Unknown,Unknown,,Unknown,,,False,False,False,False,True,False,3.0,True,False,FA; MA,0.66; 0.34,Pb,1,I,3,,FAMAPbI,,False,False,,,,1.533,False,,,2.0,Spin-coating >> Spin-coating,Liquid >> Liquid,Air >> Air,,,,DMF >> IPA,1 >> 1,Unknown,Unknown,,Unknown,Unknown,,Unknown,Unknown,Unknown,Unknown,False,Unknown,,Unknown,,,70.0 >> 90.0,2.0 >> 5.0,Unknown,,,False,,Unknown,Unknown,Unknown,,,Unknown,Unknown,,,Spiro-MeOTAD,,,,Spin-coating,Unknown,Unknown,,,,Unknown,,Unknown,Unknown,,Unknown,Unknown,,Unknown,Unknown,Unknown,Unknown,Unknown,Unknown,Unknown,Unknown,Unknown,,,Au,80.0,,,Evaporation,Unknown,Unknown,,,,Unknown,,Unknown,Unknown,,Unknown,Unknown,,Unknown,Unknown,Unknown,Unknown,Unknown,Unknown,Unknown,Unknown,Unknown,,,False,,Unknown,,,,Unknown,Unknown,Unknown,,,,Unknown,,Unknown,Unknown,,Unknown,Unknown,,Unknown,Unknown,Unknown,Unknown,Unknown,Unknown,Unknown,Unknown,Unknown,,,False,,Unknown,,,,Unknown,Unknown,Unknown,,,,Unknown,,Unknown,Unknown,,Unknown,Unknown,,Unknown,Unknown,Unknown,Unknown,Unknown,Unknown,Unknown,Unknown,Unknown,,,False,Unknown,Unknown,Unknown,,,15.5,326
((NH2)2CH)0.67(CH3NH3)0.33PbBr0.5I2.5,SLG | FTO | TiO2-c | TiO2-mp | Perovskite | Spiro-MeOTAD | Au,,0.16,0.0,nip,False,,False,,nan; nan,,False,0.0,,,False,SLG | FTO,,,,,Unknown,,,,TiO2-c | TiO2-mp,,Unknown | Li-TFSI,,Spray-pyrolys | Spin-coating,Unknown,Unknown,,,,Unknown,,Unknown,Unknown,,Unknown,Unknown,,Unknown,Unknown,Unknown,Unknown,Unknown,Unknown,Unknown,,Unknown,,,False,False,False,False,True,False,3.0,True,False,FA; MA,0.67; 0.33,Pb,1,Br; I,0.5; 2.5,PbI2,FAMAPbBrI,,False,False,,,,1.638,False,,746.9,1.0,Spin-coating,Liquid,N2,,,,DMF; DMSO,4; 1,Unknown,Unknown,,Unknown,Unknown,,Unknown,Unknown,Unknown,Unknown,True,Chlorobenzene,,Unknown,,,100.0,45.0,Unknown,,,False,,Unknown,Unknown,Unknown,,,Unknown,Unknown,,,Spiro-MeOTAD,,FK209; Li-TFSI; TBP,,Spin-coating,Unknown,Unknown,,,,Unknown,,Unknown,Unknown,,Unknown,Unknown,,Unknown,Unknown,Unknown,Unknown,Unknown,Unknown,Unknown,Unknown,Unknown,,,Au,80.0,,,Evaporation,Unknown,Unknown,,,,Unknown,,Unknown,Unknown,,Unknown,Unknown,,Unknown,Unknown,Unknown,Unknown,Unknown,Unknown,Unknown,Unknown,Unknown,,,False,,Unknown,,,,Unknown,Unknown,Unknown,,,,Unknown,,Unknown,Unknown,,Unknown,Unknown,,Unknown,Unknown,Unknown,Unknown,Unknown,Unknown,Unknown,Unknown,Unknown,,,False,,Unknown,,,,Unknown,Unknown,Unknown,,,,Unknown,,Unknown,Unknown,,Unknown,Unknown,,Unknown,Unknown,Unknown,Unknown,Unknown,Unknown,Unknown,Unknown,Unknown,,,False,Unknown,Unknown,Unknown,,,19.2,327
((NH2)2CH)0.67(CH3NH3)0.33PbBrI2,SLG | FTO | TiO2-c | TiO2-mp | Perovskite | Spiro-MeOTAD | Au,,0.16,0.0,nip,False,,False,,nan; nan,,False,0.0,,,False,SLG | FTO,,,,,Unknown,,,,TiO2-c | TiO2-mp,,Unknown | Li-TFSI,,Spray-pyrolys | Spin-coating,Unknown,Unknown,,,,Unknown,,Unknown,Unknown,,Unknown,Unknown,,Unknown,Unknown,Unknown,Unknown,Unknown,Unknown,Unknown,,Unknown,,,False,False,False,False,True,False,3.0,True,False,FA; MA,0.67; 0.33,Pb,1,Br; I,1; 2,PbI2; PbBr2,FAMAPbBrI,,False,False,,,,1.682,False,,729.4,1.0,Spin-coating,Liquid,N2,,,,DMF; DMSO,4; 1,Unknown,Unknown,,Unknown,Unknown,,Unknown,Unknown,Unknown,Unknown,True,Chlorobenzene,,Unknown,,,100.0,45.0,Unknown,,,False,,Unknown,Unknown,Unknown,,,Unknown,Unknown,,,Spiro-MeOTAD,,FK209; Li-TFSI; TBP,,Spin-coating,Unknown,Unknown,,,,Unknown,,Unknown,Unknown,,Unknown,Unknown,,Unknown,Unknown,Unknown,Unknown,Unknown,Unknown,Unknown,Unknown,Unknown,,,Au,80.0,,,Evaporation,Unknown,Unknown,,,,Unknown,,Unknown,Unknown,,Unknown,Unknown,,Unknown,Unknown,Unknown,Unknown,Unknown,Unknown,Unknown,Unknown,Unknown,,,False,,Unknown,,,,Unknown,Unknown,Unknown,,,,Unknown,,Unknown,Unknown,,Unknown,Unknown,,Unknown,Unknown,Unknown,Unknown,Unknown,Unknown,Unknown,Unknown,Unknown,,,False,,Unknown,,,,Unknown,Unknown,Unknown,,,,Unknown,,Unknown,Unknown,,Unknown,Unknown,,Unknown,Unknown,Unknown,Unknown,Unknown,Unknown,Unknown,Unknown,Unknown,,,False,Unknown,Unknown,Unknown,,,18.54,332
((NH2)2CH)0.67(CH3NH3)0.33PbI3,SLG | FTO | TiO2-c | TiO2-mp | Perovskite | Spiro-MeOTAD | Au,,0.16,0.0,nip,False,,False,,nan; nan,,False,0.0,,,False,SLG | FTO,,,,,Unknown,,,,TiO2-c | TiO2-mp,,Unknown | Li-TFSI,,Spray-pyrolys | Spin-coating,Unknown,Unknown,,,,Unknown,,Unknown,Unknown,,Unknown,Unknown,,Unknown,Unknown,Unknown,Unknown,Unknown,Unknown,Unknown,,Unknown,,,False,False,False,False,True,False,3.0,True,False,FA; MA,0.67; 0.33,Pb,1,I,3,PbI2,FAMAPbI,,False,False,,,,1.528,False,,794.8,1.0,Spin-coating,Liquid,N2,,,,DMF; DMSO,4; 1,Unknown,Unknown,,Unknown,Unknown,,Unknown,Unknown,Unknown,Unknown,True,Chlorobenzene,,Unknown,,,100.0,45.0,Unknown,,,False,,Unknown,Unknown,Unknown,,,Unknown,Unknown,,,Spiro-MeOTAD,,FK209; Li-TFSI; TBP,,Spin-coating,Unknown,Unknown,,,,Unknown,,Unknown,Unknown,,Unknown,Unknown,,Unknown,Unknown,Unknown,Unknown,Unknown,Unknown,Unknown,Unknown,Unknown,,,Au,80.0,,,Evaporation,Unknown,Unknown,,,,Unknown,,Unknown,Unknown,,Unknown,Unknown,,Unknown,Unknown,Unknown,Unknown,Unknown,Unknown,Unknown,Unknown,Unknown,,,False,,Unknown,,,,Unknown,Unknown,Unknown,,,,Unknown,,Unknown,Unknown,,Unknown,Unknown,,Unknown,Unknown,Unknown,Unknown,Unknown,Unknown,Unknown,Unknown,Unknown,,,False,,Unknown,,,,Unknown,Unknown,Unknown,,,,Unknown,,Unknown,Unknown,,Unknown,Unknown,,Unknown,Unknown,Unknown,Unknown,Unknown,Unknown,Unknown,Unknown,Unknown,,,False,Unknown,Unknown,Unknown,,,13.86,333
((NH2)2CH)0.6(CH3NH3)0.4Pb0.4Sn0.6Br0.12I2.88,SLG | ITO | PEDOT:PSS | Perovskite | C60 | BCP | Ag,,0.11,0.0,pin,False,,False,,nan; nan,,False,0.0,,,False,SLG | ITO,,,,,Unknown,,,,C60 | BCP,20.0 | 5.0,Unknown,,Evaporation | Evaporation,Unknown,Unknown,,,,Unknown,,Unknown,Unknown,,Unknown,Unknown,,Unknown,Unknown,Unknown,Unknown,Unknown,Unknown,Unknown,,Unknown,,,False,False,False,False,True,False,3.0,True,False,FA; MA,0.6; 0.4,Pb; Sn,0.4; 0.6,Br; I,0.12; 2.88,,FAMAPbSnBrI,,False,False,Pb(SCN)2; SnF2,1.4 %; 6 %,,1.26,False,,,1.0,Spin-coating,Liquid,N2,,,,DMF; DMSO,63; 7,Unknown,Unknown,,Unknown,Unknown,,Unknown,Unknown,Unknown,Unknown,True,Diethyl ether,,Unknown,,,60; 100,3.0; 7.0,Unknown,,,False,,Unknown,Unknown,Unknown,,,Unknown,Unknown,,,PEDOT:PSS,,,,Spin-coating,Unknown,Unknown,,,,Unknown,,Unknown,Unknown,,Unknown,Unknown,,Unknown,Unknown,Unknown,Unknown,Unknown,Unknown,Unknown,Unknown,Unknown,,,Ag,75.0,,,Evaporation,Unknown,Unknown,,,,Unknown,,Unknown,Unknown,,Unknown,Unknown,,Unknown,Unknown,Unknown,Unknown,Unknown,Unknown,Unknown,Unknown,Unknown,,,False,,Unknown,,,,Unknown,Unknown,Unknown,,,,Unknown,,Unknown,Unknown,,Unknown,Unknown,,Unknown,Unknown,Unknown,Unknown,Unknown,Unknown,Unknown,Unknown,Unknown,,,False,,Unknown,,,,Unknown,Unknown,Unknown,,,,Unknown,,Unknown,Unknown,,Unknown,Unknown,,Unknown,Unknown,Unknown,Unknown,Unknown,Unknown,Unknown,Unknown,Unknown,,,True,SLG,Epoxy,N2,,,18.44,334
((NH2)2CH)0.6(CH3NH3)0.4Pb0.4Sn0.6Br0.18I2.82,SLG | ITO | PEDOT:PSS | Perovskite | C60 | BCP | Ag,,0.11,0.0,pin,False,,False,,nan; nan,,False,0.0,,,False,SLG | ITO,,,,,Unknown,,,,C60 | BCP,20.0 | 5.0,Unknown,,Evaporation | Evaporation,Unknown,Unknown,,,,Unknown,,Unknown,Unknown,,Unknown,Unknown,,Unknown,Unknown,Unknown,Unknown,Unknown,Unknown,Unknown,,Unknown,,,False,False,False,False,True,False,3.0,True,False,FA; MA,0.6; 0.4,Pb; Sn,0.4; 0.6,Br; I,0.18; 2.82,,FAMAPbSnBrI,,False,False,Pb(SCN)2; SnF2,1.4 %; 6 %,,1.272,False,,,1.0,Spin-coating,Liquid,N2,,,,DMF; DMSO,63; 7,Unknown,Unknown,,Unknown,Unknown,,Unknown,Unknown,Unknown,Unknown,True,Diethyl ether,,Unknown,,,60; 100,3.0; 7.0,Unknown,,,False,,Unknown,Unknown,Unknown,,,Unknown,Unknown,,,PEDOT:PSS,,,,Spin-coating,Unknown,Unknown,,,,Unknown,,Unknown,Unknown,,Unknown,Unknown,,Unknown,Unknown,Unknown,Unknown,Unknown,Unknown,Unknown,Unknown,Unknown,,,Ag,75.0,,,Evaporation,Unknown,Unknown,,,,Unknown,,Unknown,Unknown,,Unknown,Unknown,,Unknown,Unknown,Unknown,Unknown,Unknown,Unknown,Unknown,Unknown,Unknown,,,False,,Unknown,,,,Unknown,Unknown,Unknown,,,,Unknown,,Unknown,Unknown,,Unknown,Unknown,,Unknown,Unknown,Unknown,Unknown,Unknown,Unknown,Unknown,Unknown,Unknown,,,False,,Unknown,,,,Unknown,Unknown,Unknown,,,,Unknown,,Unknown,Unknown,,Unknown,Unknown,,Unknown,Unknown,Unknown,Unknown,Unknown,Unknown,Unknown,Unknown,Unknown,,,True,SLG,Epoxy,N2,,,18.75,335
((NH2)2CH)0.6(CH3NH3)0.4Pb0.4Sn0.6Br0.24I2.76,SLG | ITO | PEDOT:PSS | Perovskite | C60 | BCP | Ag,,0.11,0.0,pin,False,,False,,nan; nan,,False,0.0,,,False,SLG | ITO,,,,,Unknown,,,,C60 | BCP,20.0 | 5.0,Unknown,,Evaporation | Evaporation,Unknown,Unknown,,,,Unknown,,Unknown,Unknown,,Unknown,Unknown,,Unknown,Unknown,Unknown,Unknown,Unknown,Unknown,Unknown,,Unknown,,,False,False,False,False,True,False,3.0,True,False,FA; MA,0.6; 0.4,Pb; Sn,0.4; 0.6,Br; I,0.24; 2.76,,FAMAPbSnBrI,,False,False,Pb(SCN)2; SnF2,1.4 %; 6 %,,1.28,False,,,1.0,Spin-coating,Liquid,N2,,,,DMF; DMSO,63; 7,Unknown,Unknown,,Unknown,Unknown,,Unknown,Unknown,Unknown,Unknown,True,Diethyl ether,,Unknown,,,60; 100,3.0; 7.0,Unknown,,,False,,Unknown,Unknown,Unknown,,,Unknown,Unknown,,,PEDOT:PSS,,,,Spin-coating,Unknown,Unknown,,,,Unknown,,Unknown,Unknown,,Unknown,Unknown,,Unknown,Unknown,Unknown,Unknown,Unknown,Unknown,Unknown,Unknown,Unknown,,,Ag,75.0,,,Evaporation,Unknown,Unknown,,,,Unknown,,Unknown,Unknown,,Unknown,Unknown,,Unknown,Unknown,Unknown,Unknown,Unknown,Unknown,Unknown,Unknown,Unknown,,,False,,Unknown,,,,Unknown,Unknown,Unknown,,,,Unknown,,Unknown,Unknown,,Unknown,Unknown,,Unknown,Unknown,Unknown,Unknown,Unknown,Unknown,Unknown,Unknown,Unknown,,,False,,Unknown,,,,Unknown,Unknown,Unknown,,,,Unknown,,Unknown,Unknown,,Unknown,Unknown,,Unknown,Unknown,Unknown,Unknown,Unknown,Unknown,Unknown,Unknown,Unknown,,,True,SLG,Epoxy,N2,,,18.58,336
((NH2)2CH)0.6(CH3NH3)0.4Pb0.4Sn0.6Br0.3I2.7,SLG | ITO | PEDOT:PSS | Perovskite | C60 | BCP | Ag,,0.1,0.0,pin,False,,False,,nan; nan,,False,0.0,,,False,SLG | ITO,,,,,Unknown,,,,C60 | BCP,20.0 | 5.0,Unknown,,Evaporation | Evaporation,Unknown,Unknown,,,,Unknown,,Unknown,Unknown,,Unknown,Unknown,,Unknown,Unknown,Unknown,Unknown,Unknown,Unknown,Unknown,,Unknown,,,False,False,False,False,True,False,3.0,True,False,FA; MA,0.6; 0.4,Pb; Sn,0.4; 0.6,Br; I,0.3; 2.7,,FAMAPbSnBrI,,False,False,(SnF2(DMSO))2,0.05,250.0,1.33,False,,,1.0,Spin-coating,Liquid,N2,,,,DMF; DMSO,4; 1,Unknown,Unknown,,Unknown,Unknown,,Unknown,Unknown,Unknown,Unknown,True,Toluene,,Unknown,,,Unknown,Unknown,Unknown,,,False,,Unknown,Unknown,Unknown,,,Unknown,Unknown,,,PEDOT:PSS,60.0,,,Spin-coating,Unknown,Unknown,,,,Unknown,,Unknown,Unknown,,Unknown,Unknown,,Unknown,Unknown,Unknown,Unknown,Unknown,Unknown,Unknown,Unknown,Unknown,,,Ag,70.0,,,Evaporation,Unknown,Unknown,,,,Unknown,,Unknown,Unknown,,Unknown,Unknown,,Unknown,Unknown,Unknown,Unknown,Unknown,Unknown,Unknown,Unknown,Unknown,,,False,,Unknown,,,,Unknown,Unknown,Unknown,,,,Unknown,,Unknown,Unknown,,Unknown,Unknown,,Unknown,Unknown,Unknown,Unknown,Unknown,Unknown,Unknown,Unknown,Unknown,,,False,,Unknown,,,,Unknown,Unknown,Unknown,,,,Unknown,,Unknown,Unknown,,Unknown,Unknown,,Unknown,Unknown,Unknown,Unknown,Unknown,Unknown,Unknown,Unknown,Unknown,,,False,Unknown,Unknown,Unknown,,,4.0,337
((NH2)2CH)0.6(CH3NH3)0.4Pb0.4Sn0.6Br0.48I2.52,SLG | ITO | PEDOT:PSS | Perovskite | C60 | BCP | Ag,,0.11,0.0,pin,False,,False,,nan; nan,,False,0.0,,,False,SLG | ITO,,,,,Unknown,,,,C60 | BCP,20.0 | 5.0,Unknown,,Evaporation | Evaporation,Unknown,Unknown,,,,Unknown,,Unknown,Unknown,,Unknown,Unknown,,Unknown,Unknown,Unknown,Unknown,Unknown,Unknown,Unknown,,Unknown,,,False,False,False,False,True,False,3.0,True,False,FA; MA,0.6; 0.4,Pb; Sn,0.4; 0.6,Br; I,0.48; 2.52,,FAMAPbSnBrI,,False,False,Pb(SCN)2; SnF2,1.4 %; 6 %,,1.32,False,,,1.0,Spin-coating,Liquid,N2,,,,DMF; DMSO,63; 7,Unknown,Unknown,,Unknown,Unknown,,Unknown,Unknown,Unknown,Unknown,True,Diethyl ether,,Unknown,,,60; 100,3.0; 7.0,Unknown,,,False,,Unknown,Unknown,Unknown,,,Unknown,Unknown,,,PEDOT:PSS,,,,Spin-coating,Unknown,Unknown,,,,Unknown,,Unknown,Unknown,,Unknown,Unknown,,Unknown,Unknown,Unknown,Unknown,Unknown,Unknown,Unknown,Unknown,Unknown,,,Ag,75.0,,,Evaporation,Unknown,Unknown,,,,Unknown,,Unknown,Unknown,,Unknown,Unknown,,Unknown,Unknown,Unknown,Unknown,Unknown,Unknown,Unknown,Unknown,Unknown,,,False,,Unknown,,,,Unknown,Unknown,Unknown,,,,Unknown,,Unknown,Unknown,,Unknown,Unknown,,Unknown,Unknown,Unknown,Unknown,Unknown,Unknown,Unknown,Unknown,Unknown,,,False,,Unknown,,,,Unknown,Unknown,Unknown,,,,Unknown,,Unknown,Unknown,,Unknown,Unknown,,Unknown,Unknown,Unknown,Unknown,Unknown,Unknown,Unknown,Unknown,Unknown,,,True,SLG,Epoxy,N2,,,17.84,338
((NH2)2CH)0.6(CH3NH3)0.4Pb0.4Sn0.6I3,SLG | ITO | PEDOT:PSS | Perovskite | C60 | BCP | Ag,,0.105,0.0,pin,False,,False,,nan; nan,,False,0.0,,,False,SLG | ITO,,,,,Unknown,,,,C60 | BCP,20.0 | 5.0,Unknown,,Evaporation | Evaporation,Unknown,Unknown,,,,Unknown,,Unknown,Unknown,,Unknown,Unknown,,Unknown,Unknown,Unknown,Unknown,Unknown,Unknown,Unknown,,Unknown,,,False,False,False,False,True,False,3.0,True,False,FA; MA,0.6; 0.4,Pb; Sn,0.4; 0.6,I,3,,FAMAPbSnI,,False,False,Pb(SCN)2; SnF2,1.5 %; 6 %,600.0,1.25,False,,985.7,1.0,Spin-coating,Liquid,N2,,,,DMF; DMSO,5.3; 1,Unknown,Unknown,,Unknown,Unknown,,Unknown,Unknown,Unknown,Unknown,True,Diethyl ether,,Unknown,,,100.0,7.0,Unknown,,,False,,Unknown,Unknown,Unknown,,,Unknown,Unknown,,,PEDOT:PSS,,PFI,,Spin-coating,Unknown,Unknown,,,,Unknown,,Unknown,Unknown,,Unknown,Unknown,,Unknown,Unknown,Unknown,Unknown,Unknown,Unknown,Unknown,Unknown,Unknown,,,Ag,75.0,,,Evaporation,Unknown,Unknown,,,,Unknown,,Unknown,Unknown,,Unknown,Unknown,,Unknown,Unknown,Unknown,Unknown,Unknown,Unknown,Unknown,Unknown,Unknown,,,False,,Unknown,,,,Unknown,Unknown,Unknown,,,,Unknown,,Unknown,Unknown,,Unknown,Unknown,,Unknown,Unknown,Unknown,Unknown,Unknown,Unknown,Unknown,Unknown,Unknown,,,False,,Unknown,,,,Unknown,Unknown,Unknown,,,,Unknown,,Unknown,Unknown,,Unknown,Unknown,,Unknown,Unknown,Unknown,Unknown,Unknown,Unknown,Unknown,Unknown,Unknown,,,False,Unknown,Unknown,Unknown,,,17.2,339
((NH2)2CH)0.6(CH3NH3)0.4PbBr0.4I2.6,SLG | ITO | PBT | Perovskite | C60 | BCP | Ag,,0.1,0.0,pin,False,,False,,nan; nan,,False,0.0,,,False,SLG | ITO,,,,,Unknown,,,,C60 | BCP,40.0 | 10.0,,,Evaporation | Evaporation,Unknown,Unknown,,,,Unknown,,Unknown,Unknown,,Unknown,Unknown,,Unknown,Unknown,Unknown,Unknown,Unknown,Unknown,Unknown,,Unknown,,,False,False,False,False,True,False,3.0,True,False,FA; MA,0.6; 0.4,Pb,1,Br; I,0.4; 2.6,,FAMAPbBrI,,False,False,,,260.0,1.58,False,,773.0,1.0,Spin-coating,Liquid,N2,,,,DMF,1,Unknown,Unknown,,Unknown,Unknown,,Unknown,Unknown,Unknown,Unknown,True,Chlorobenzene,,Unknown,,,130,10.0,Unknown,,,False,,Unknown,Unknown,Unknown,,,Unknown,Unknown,,,Poly(3-bromothiophene),,,,Electropolymerisation,Unknown,Unknown,,,,Unknown,,Unknown,Unknown,,Unknown,Unknown,,Unknown,Unknown,Unknown,Unknown,Unknown,Unknown,Unknown,Unknown,Unknown,,,Ag,100.0,,,Evaporation,Unknown,Unknown,,,,Unknown,,Unknown,Unknown,,Unknown,Unknown,,Unknown,Unknown,Unknown,Unknown,Unknown,Unknown,Unknown,Unknown,Unknown,,,False,,Unknown,,,,Unknown,Unknown,Unknown,,,,Unknown,,Unknown,Unknown,,Unknown,Unknown,,Unknown,Unknown,Unknown,Unknown,Unknown,Unknown,Unknown,Unknown,Unknown,,,False,,Unknown,,,,Unknown,Unknown,Unknown,,,,Unknown,,Unknown,Unknown,,Unknown,Unknown,,Unknown,Unknown,Unknown,Unknown,Unknown,Unknown,Unknown,Unknown,Unknown,,,False,Unknown,Unknown,Unknown,,,16.0,340
((NH2)2CH)0.71(CH3NH3)0.29PbBr0.42I2.58,SLG | ITO | TAPC | Perovskite | C60 | BCP | Ag,,0.1,0.0,pin,False,,False,,nan; nan,,False,0.0,,,False,SLG | ITO,,,,,Unknown,,,,C60 | BCP,30.0 | 8.0,Unknown,,Evaporation | Evaporation,Unknown,Unknown,,,,Unknown,,Unknown,Unknown,,Unknown,Unknown,,Unknown,Unknown,Unknown,Unknown,Unknown,Unknown,Unknown,,Unknown,,,False,False,False,False,True,False,3.0,True,False,FA; MA,0.71; 0.29,Pb,1,Br; I,0.42; 2.58,,FAMAPbBrI,,False,False,Cl,,,1.62,False,,,1.0,Spin-coating,Liquid,N2,,,,DMF; DMSO,4; 1,Unknown,Unknown,,Unknown,Unknown,,Unknown,Unknown,Unknown,Unknown,True,Chlorobenzene,,Unknown,,,100.0,60.0,Unknown,,,False,,Unknown,Unknown,Unknown,,,Unknown,Unknown,,,TAPC,20.0,PTAA,,Spin-coating,Unknown,Unknown,,,,Unknown,,Unknown,Unknown,,Unknown,Unknown,,Unknown,Unknown,Unknown,Unknown,Unknown,Unknown,Unknown,Unknown,Unknown,,,Ag,100.0,,,Evaporation,Unknown,Unknown,,,,Unknown,,Unknown,Unknown,,Unknown,Unknown,,Unknown,Unknown,Unknown,Unknown,Unknown,Unknown,Unknown,Unknown,Unknown,,,False,,Unknown,,,,Unknown,Unknown,Unknown,,,,Unknown,,Unknown,Unknown,,Unknown,Unknown,,Unknown,Unknown,Unknown,Unknown,Unknown,Unknown,Unknown,Unknown,Unknown,,,False,,Unknown,,,,Unknown,Unknown,Unknown,,,,Unknown,,Unknown,Unknown,,Unknown,Unknown,,Unknown,Unknown,Unknown,Unknown,Unknown,Unknown,Unknown,Unknown,Unknown,,,False,Unknown,Unknown,Unknown,,,19.6,342
((NH2)2CH)0.75(CH3NH3)0.25Pb0.75Sn0.25I3,SLG | ITO | PEDOT:PSS | Perovskite | PCBM-60 | bis‐C60 | Ag,,0.1,0.0,pin,False,,False,,nan; nan,,False,0.0,,,False,SLG | ITO,,,,,Unknown,,,,PCBM-60 | bis-C60,,Unknown,,Spin-coating | Spin-coating,Unknown,Unknown,,,,Unknown,,Unknown,Unknown,,Unknown,Unknown,,Unknown,Unknown,Unknown,Unknown,Unknown,Unknown,Unknown,,Unknown,,,False,False,False,False,True,False,3.0,True,False,FA; MA,0.75; 0.25,Pb; Sn,0.75; 0.25,I,3,,FAMAPbSnI,,False,False,,,,1.33,False,,,1.0,Spin-coating,Liquid,N2,,,,DMSO; GBL,3; 7,Unknown,Unknown,,Unknown,Unknown,,Unknown,Unknown,Unknown,Unknown,True,Toluene,,Unknown,,,100.0,10.0,Unknown,,,False,,Unknown,Unknown,Unknown,,,Unknown,Unknown,,,PEDOT:PSS,,,,Spin-coating,Unknown,Unknown,,,,Unknown,,Unknown,Unknown,,Unknown,Unknown,,Unknown,Unknown,Unknown,Unknown,Unknown,Unknown,Unknown,Unknown,Unknown,,,Ag,150.0,,,Evaporation,Unknown,Unknown,,,,Unknown,,Unknown,Unknown,,Unknown,Unknown,,Unknown,Unknown,Unknown,Unknown,Unknown,Unknown,Unknown,Unknown,Unknown,,,False,,Unknown,,,,Unknown,Unknown,Unknown,,,,Unknown,,Unknown,Unknown,,Unknown,Unknown,,Unknown,Unknown,Unknown,Unknown,Unknown,Unknown,Unknown,Unknown,Unknown,,,False,,Unknown,,,,Unknown,Unknown,Unknown,,,,Unknown,,Unknown,Unknown,,Unknown,Unknown,,Unknown,Unknown,Unknown,Unknown,Unknown,Unknown,Unknown,Unknown,Unknown,,,False,Unknown,Unknown,Unknown,,,7.53,343
((NH2)2CH)0.75(CH3NH3)0.25PbBr0.45I2.55,SLG | ITO | TAPC | Perovskite | C60 | BCP | Ag,,0.1,0.0,pin,False,,False,,nan; nan,,False,0.0,,,False,SLG | ITO,,,,,Unknown,,,,C60 | BCP,30.0 | 8.0,Unknown,,Evaporation | Evaporation,Unknown,Unknown,,,,Unknown,,Unknown,Unknown,,Unknown,Unknown,,Unknown,Unknown,Unknown,Unknown,Unknown,Unknown,Unknown,,Unknown,,,False,False,False,False,True,False,3.0,True,False,FA; MA,0.75; 0.25,Pb,1,Br; I,0.45; 2.55,,FAMAPbBrI,,False,False,Cl,,,1.62,False,,,1.0,Spin-coating,Liquid,N2,,,,DMF; DMSO,4; 1,Unknown,Unknown,,Unknown,Unknown,,Unknown,Unknown,Unknown,Unknown,True,Chlorobenzene,,Unknown,,,100.0,60.0,Unknown,,,False,,Unknown,Unknown,Unknown,,,Unknown,Unknown,,,TAPC,20.0,PTAA,,Spin-coating,Unknown,Unknown,,,,Unknown,,Unknown,Unknown,,Unknown,Unknown,,Unknown,Unknown,Unknown,Unknown,Unknown,Unknown,Unknown,Unknown,Unknown,,,Ag,100.0,,,Evaporation,Unknown,Unknown,,,,Unknown,,Unknown,Unknown,,Unknown,Unknown,,Unknown,Unknown,Unknown,Unknown,Unknown,Unknown,Unknown,Unknown,Unknown,,,False,,Unknown,,,,Unknown,Unknown,Unknown,,,,Unknown,,Unknown,Unknown,,Unknown,Unknown,,Unknown,Unknown,Unknown,Unknown,Unknown,Unknown,Unknown,Unknown,Unknown,,,False,,Unknown,,,,Unknown,Unknown,Unknown,,,,Unknown,,Unknown,Unknown,,Unknown,Unknown,,Unknown,Unknown,Unknown,Unknown,Unknown,Unknown,Unknown,Unknown,Unknown,,,False,Unknown,Unknown,Unknown,,,18.2,344
((NH2)2CH)0.75(CH3NH3)0.25PbBr0.51I2.49,SLG | FTO | TiO2-c | TiO2-mp | Perovskite | Spiro-MeOTAD | Au,,0.16,0.0,nip,False,,False,,nan; nan,,False,0.0,,,False,SLG | FTO,,,,,Unknown,,,,TiO2-c | TiO2-mp,,Unknown | Li-TFSI,,Spray-pyrolys | Spin-coating,Unknown,Unknown,,,,Unknown,,Unknown,Unknown,,Unknown,Unknown,,Unknown,Unknown,Unknown,Unknown,Unknown,Unknown,Unknown,,Unknown,,,False,False,False,False,True,False,3.0,True,False,FA; MA,0.75; 0.25,Pb,1,Br; I,0.51; 2.49,PbI2,FAMAPbBrI,,False,False,,,,1.65,False,,,1.0,Spin-coating,Liquid,N2,,,,DMF; DMSO,4; 1,Unknown,Unknown,,Unknown,Unknown,,Unknown,Unknown,Unknown,Unknown,True,Chlorobenzene,,Unknown,,,100.0,60.0,Unknown,,,False,,Unknown,Unknown,Unknown,,,Unknown,Unknown,,,Spiro-MeOTAD,,FK209; Li-TFSI; TBP,,Spin-coating,Unknown,Unknown,,,,Unknown,,Unknown,Unknown,,Unknown,Unknown,,Unknown,Unknown,Unknown,Unknown,Unknown,Unknown,Unknown,Unknown,Unknown,,,Au,80.0,,,Evaporation,Unknown,Unknown,,,,Unknown,,Unknown,Unknown,,Unknown,Unknown,,Unknown,Unknown,Unknown,Unknown,Unknown,Unknown,Unknown,Unknown,Unknown,,,False,,Unknown,,,,Unknown,Unknown,Unknown,,,,Unknown,,Unknown,Unknown,,Unknown,Unknown,,Unknown,Unknown,Unknown,Unknown,Unknown,Unknown,Unknown,Unknown,Unknown,,,False,,Unknown,,,,Unknown,Unknown,Unknown,,,,Unknown,,Unknown,Unknown,,Unknown,Unknown,,Unknown,Unknown,Unknown,Unknown,Unknown,Unknown,Unknown,Unknown,Unknown,,,False,Unknown,Unknown,Unknown,,,10.1,345
