Repository: AI-and-Semiconductor-Technology-Lab/data

File: data2/1p1_to_1p8.csv (part 11 of 16)
((NH2)2CH)0.75(CH3NH3)0.25PbBr0.75I2.25,SLG | ITO | PTAA | Perovskite | PCBM-60 | BCP | Ag,,0.08,0.0,pin,False,,False,,nan; nan,,False,0.0,,,False,SLG | ITO,,,,,Unknown,,,,PCBM-60 | BCP,,Unknown,,Spin-coating | Spin-coating,Unknown,Unknown,,,,Unknown,,Unknown,Unknown,,Unknown,Unknown,,Unknown,Unknown,Unknown,Unknown,Unknown,Unknown,Unknown,,Unknown,,,False,False,False,False,True,False,3.0,True,False,FA; MA,0.75; 0.25,Pb,1,Br; I,0.75; 2.25,,FAMAPbBrI,,False,False,,,,1.61,False,,779.9,1.0,Spin-coating,Liquid,Unknown,,,,DMF; DMSO,4; 1,Unknown,Unknown,,Unknown,Unknown,,Unknown,Unknown,Unknown,Unknown,True,Chlorobenzene,,Unknown,,,100.0,20.0,Unknown,,,False,,Unknown,Unknown,Unknown,,,Unknown,Unknown,,,PTAA,,,,Spin-coating,Unknown,Unknown,,,,Unknown,,Unknown,Unknown,,Unknown,Unknown,,Unknown,Unknown,Unknown,Unknown,Unknown,Unknown,Unknown,Unknown,Unknown,,,Ag,100.0,,,Evaporation,Unknown,Unknown,,,,Unknown,,Unknown,Unknown,,Unknown,Unknown,,Unknown,Unknown,Unknown,Unknown,Unknown,Unknown,Unknown,Unknown,Unknown,,,False,,Unknown,,,,Unknown,Unknown,Unknown,,,,Unknown,,Unknown,Unknown,,Unknown,Unknown,,Unknown,Unknown,Unknown,Unknown,Unknown,Unknown,Unknown,Unknown,Unknown,,,False,,Unknown,,,,Unknown,Unknown,Unknown,,,,Unknown,,Unknown,Unknown,,Unknown,Unknown,,Unknown,Unknown,Unknown,Unknown,Unknown,Unknown,Unknown,Unknown,Unknown,,,False,Unknown,Unknown,Unknown,,,15.3,346
((NH2)2CH)0.75(CH3NH3)0.25SnI3,SLG | ITO | PEDOT:PSS | Perovskite | C60 | BCP | Ag,,0.1,0.0,pin,False,,False,,nan; nan,,False,0.0,,,False,SLG | ITO,,,,,Unknown,,,,C60 | BCP,40.0 | 7.0,Unknown,,Evaporation | Evaporation,Unknown,Unknown,,,,Unknown,,Unknown,Unknown,,Unknown,Unknown,,Unknown,Unknown,Unknown,Unknown,Unknown,Unknown,Unknown,,Unknown,,,False,False,False,False,True,False,3.0,True,False,FA; MA,0.75; 0.25,Sn,1,I,3,,FAMASnI,,False,True,SnF2,0.1,,1.36,False,,912.0,1.0,Spin-coating,Liquid,Ar,,,,DMSO,1,Unknown,Unknown,,Unknown,Unknown,,Unknown,Unknown,Unknown,Unknown,True,Chlorobenzene,,Unknown,,,45; 65; 100,10.0; 20.0; 10.0,Unknown,,,False,,Unknown,Unknown,Unknown,,,Unknown,Unknown,,,PEDOT:PSS,,,,Spin-coating,Unknown,Unknown,,,,Unknown,,Unknown,Unknown,,Unknown,Unknown,,Unknown,Unknown,Unknown,Unknown,Unknown,Unknown,Unknown,Unknown,Unknown,,,Ag,85.0,,,Evaporation,Unknown,Unknown,,,,Unknown,,Unknown,Unknown,,Unknown,Unknown,,Unknown,Unknown,Unknown,Unknown,Unknown,Unknown,Unknown,Unknown,Unknown,,,False,,Unknown,,,,Unknown,Unknown,Unknown,,,,Unknown,,Unknown,Unknown,,Unknown,Unknown,,Unknown,Unknown,Unknown,Unknown,Unknown,Unknown,Unknown,Unknown,Unknown,,,False,,Unknown,,,,Unknown,Unknown,Unknown,,,,Unknown,,Unknown,Unknown,,Unknown,Unknown,,Unknown,Unknown,Unknown,Unknown,Unknown,Unknown,Unknown,Unknown,Unknown,,,False,Unknown,Unknown,Unknown,,,3.0,348
((NH2)2CH)0.7(CH3NH3)0.3Pb0.5Sn0.5I3,SLG | ITO | PEDOT:PSS | Perovskite | C60 | BCP | Cu,,0.073,0.0,pin,False,,False,,nan; nan,,False,0.0,,,False,SLG | ITO,,,,,Unknown,,,,C60 | BCP,20.0 | 7.0,Unknown,,Evaporation | Evaporation,Unknown,Unknown,,,,Unknown,,Unknown,Unknown,,Unknown,Unknown,,Unknown,Unknown,Unknown,Unknown,Unknown,Unknown,Unknown,,Unknown,,,False,False,False,False,True,False,3.0,True,False,FA; MA,0.7; 0.3,Pb; Sn,0.5; 0.5,I,3,,FAMAPbSnI,,False,False,SnF2,0.1,650.0,1.22,False,,,1.0,Spin-coating,Liquid,N2,,,,DMF; DMSO,3; 1,Unknown,Unknown,,Unknown,Unknown,,Unknown,Unknown,Unknown,Unknown,True,Ethyl acetate,,Unknown,,,100.0,10.0,Unknown,,,False,,Unknown,Unknown,Unknown,,,Unknown,Unknown,,,PEDOT:PSS,,,,Spin-coating,Unknown,Unknown,,,,Unknown,,Unknown,Unknown,,Unknown,Unknown,,Unknown,Unknown,Unknown,Unknown,Unknown,Unknown,Unknown,Unknown,Unknown,,,Cu,100.0,,,Evaporation,Unknown,Unknown,,,,Unknown,,Unknown,Unknown,,Unknown,Unknown,,Unknown,Unknown,Unknown,Unknown,Unknown,Unknown,Unknown,Unknown,Unknown,,,False,,Unknown,,,,Unknown,Unknown,Unknown,,,,Unknown,,Unknown,Unknown,,Unknown,Unknown,,Unknown,Unknown,Unknown,Unknown,Unknown,Unknown,Unknown,Unknown,Unknown,,,False,,Unknown,,,,Unknown,Unknown,Unknown,,,,Unknown,,Unknown,Unknown,,Unknown,Unknown,,Unknown,Unknown,Unknown,Unknown,Unknown,Unknown,Unknown,Unknown,Unknown,,,False,Unknown,Unknown,Unknown,,,19.83,349
((NH2)2CH)0.7(CH3NH3)0.3Pb0.7Sn0.3I3,SLG | ITO | PEDOT:PSS | Perovskite | PCBM-60 | ZnO-np | Al,,0.06,0.0,pin,False,,False,,nan; nan,,False,0.0,,,False,SLG | ITO,,,,,Unknown,,,,PCBM-60 | ZnO-np,40.0 | 40.0,Unknown,,Spin-coating | Spin-coating,Unknown,Unknown,,,,Unknown,,Unknown,Unknown,,Unknown,Unknown,,Unknown,Unknown,Unknown,Unknown,Unknown,Unknown,Unknown,,Unknown,,,False,False,False,False,True,False,3.0,True,False,FA; MA,0.7; 0.3,Pb; Sn,0.7; 0.3,I,3,,FAMAPbSnI,,False,False,,,,1.26,False,,955.0,1.0,Spin-coating,Liquid,N2,,,,DMF; DMSO,1; 1,Unknown,Unknown,,Unknown,Unknown,,Unknown,Unknown,Unknown,Unknown,True,Chlorobenzene,,Unknown,,,120,4.0,Unknown,,,False,,Unknown,Unknown,Unknown,,,Unknown,Unknown,,,PEDOT:PSS,30.0,,,Spin-coating,Unknown,Unknown,,,,Unknown,,Unknown,Unknown,,Unknown,Unknown,,Unknown,Unknown,Unknown,Unknown,Unknown,Unknown,Unknown,Unknown,Unknown,,,Al,100.0,,,Evaporation,Unknown,Unknown,,,,Unknown,,Unknown,Unknown,,Unknown,Unknown,,Unknown,Unknown,Unknown,Unknown,Unknown,Unknown,Unknown,Unknown,Unknown,,,False,,Unknown,,,,Unknown,Unknown,Unknown,,,,Unknown,,Unknown,Unknown,,Unknown,Unknown,,Unknown,Unknown,Unknown,Unknown,Unknown,Unknown,Unknown,Unknown,Unknown,,,False,,Unknown,,,,Unknown,Unknown,Unknown,,,,Unknown,,Unknown,Unknown,,Unknown,Unknown,,Unknown,Unknown,Unknown,Unknown,Unknown,Unknown,Unknown,Unknown,Unknown,,,False,Unknown,Unknown,Unknown,,,6.5,350
((NH2)2CH)0.7(CH3NH3)0.3PbBr0.10I2.90,SLG | ITO | SnO2-np | Perovskite | CuInS2-QDs | Au,0.1,0.1,0.0,nip,False,,False,,nan; nan,,False,0.0,,,False,SLG | ITO,nan | 0.22,,,,Commercial | Commercial,,,Acetone >> Ultrasonic bath >> IPA >> Ultrasonic bath >> Ethanol >> UV-Ozone,SnO2-np,30.0,Undoped,,Spin-coating,Liquid,Air,1 atm,1 atm,,Water,1,Unknown,Unknown,SnO2-np,Alfa Aesar,Unknown,0.08,Unknown,Unknown,25,25,150,30.0,Air,,Unknown,,,False,False,False,False,True,False,3.0,True,False,FA; MA,0.7; 0.3,Pb,1,Br; I,0.10; 2.90,Stoichiometric,FAMAPbBrI,Solution composition,False,False,Cl,0.089 mg/ml,610.0,1.58,False,Absorption,780.0,2.0,Spin-coating >> Spin-coating,Liquid >> Liquid,N2 >> N2,1 atm >> 1 atm,1 atm >> 1 atm,,DMF >> IPA,1 >> 1,Unknown,Unknown,FAI; MACl; MABr; PbI2,Xi'an Polymer Light Technology Corporation.,Unknown,0.70 M; 0.17 M; 0.10 M; 1.30 M,Unknown,Unknown,25,25,False,Unknown,,Unknown,,,70 >> 150,1.0 >> 15.0,Ar,,1 atm,False,,Unknown,Unknown,Unknown,,,Unknown,Unknown,,,CuInS2-QDs,168.0,Undoped,,Spin-coating,Liquid,Ar,1 atm,1 atm,,Chlorobenzene,1,Unknown,Unknown,S; Oleylamine; 1-octadecane; diphenylphosphine; Indium acetate; CuI,Shanghai Aladdin Bio-Chem. Technology; Shanghai Aladdin Bio-Chem. Technology; Shanghai Aladdin Bio-Chem. Technology; Sigma Aldrich; Sigma Aldrich,Unknown,1 M; 6 mL; 6 mL; 6 mL; 1 mL; 0.3 mmol; 0.3 mmol,Unknown,10.0,90,25,100,5.0,Ar,Unknown,Unknown,,,Au,70.0,Undoped,,Evaporation,Gas,Vacuum,,,,Unknown,,Unknown,Unknown,Au,Unknown,Unknown,,Unknown,Unknown,Unknown,Unknown,Unknown,Unknown,Unknown,Unknown,Unknown,,,False,,Unknown,,,,Unknown,Unknown,Unknown,,,,Unknown,,Unknown,Unknown,,Unknown,Unknown,,Unknown,Unknown,Unknown,Unknown,Unknown,Unknown,Unknown,Unknown,Unknown,,,False,,Unknown,,,,Unknown,Unknown,Unknown,,,,Unknown,,Unknown,Unknown,,Unknown,Unknown,,Unknown,Unknown,Unknown,Unknown,Unknown,Unknown,Unknown,Unknown,Unknown,,,False,Unknown,Unknown,Unknown,,,15.8,351
((NH2)2CH)0.81(CH3NH3)0.19PbBr0.54I2.46,SLG | FTO | TiO2-c | TiO2-mp | Perovskite | Spiro-MeOTAD | Au,,0.16,0.0,nip,False,,False,,nan; nan,,False,0.0,,,False,SLG | FTO,,,,,Unknown,,,,TiO2-c | TiO2-mp,,Unknown | Li-TFSI,,Spray-pyrolys | Spin-coating,Unknown,Unknown,,,,Unknown,,Unknown,Unknown,,Unknown,Unknown,,Unknown,Unknown,Unknown,Unknown,Unknown,Unknown,Unknown,,Unknown,,,False,False,False,False,True,False,3.0,True,False,FA; MA,0.81; 0.19,Pb,1,Br; I,0.54; 2.46,FAI; MABr,FAMAPbBrI,,False,False,,,,1.62,False,,749.0,1.0,Spin-coating,Liquid,N2,,,,DMF; DMSO,4; 1,Unknown,Unknown,,Unknown,Unknown,,Unknown,Unknown,Unknown,Unknown,True,Chlorobenzene,,Unknown,,,100.0,45.0,Unknown,,,False,,Unknown,Unknown,Unknown,,,Unknown,Unknown,,,Spiro-MeOTAD,,FK209; Li-TFSI; TBP,,Spin-coating,Unknown,Unknown,,,,Unknown,,Unknown,Unknown,,Unknown,Unknown,,Unknown,Unknown,Unknown,Unknown,Unknown,Unknown,Unknown,Unknown,Unknown,,,Au,80.0,,,Evaporation,Unknown,Unknown,,,,Unknown,,Unknown,Unknown,,Unknown,Unknown,,Unknown,Unknown,Unknown,Unknown,Unknown,Unknown,Unknown,Unknown,Unknown,,,False,,Unknown,,,,Unknown,Unknown,Unknown,,,,Unknown,,Unknown,Unknown,,Unknown,Unknown,,Unknown,Unknown,Unknown,Unknown,Unknown,Unknown,Unknown,Unknown,Unknown,,,False,,Unknown,,,,Unknown,Unknown,Unknown,,,,Unknown,,Unknown,Unknown,,Unknown,Unknown,,Unknown,Unknown,Unknown,Unknown,Unknown,Unknown,Unknown,Unknown,Unknown,,,False,Unknown,Unknown,Unknown,,,10.0,354
((NH2)2CH)0.82(CH3NH3)0.18PbBr0.53I2.47,SLG | FTO | TiO2-c | TiO2-mp | Perovskite | Spiro-MeOTAD | Au,,0.16,0.0,nip,False,,False,,nan; nan,,False,0.0,,,False,SLG | FTO,,,,,Unknown,,,,TiO2-c | TiO2-mp,,Unknown | Li-TFSI,,Spray-pyrolys | Spin-coating,Unknown,Unknown,,,,Unknown,,Unknown,Unknown,,Unknown,Unknown,,Unknown,Unknown,Unknown,Unknown,Unknown,Unknown,Unknown,,Unknown,,,False,False,False,False,True,False,3.0,True,False,FA; MA,0.82; 0.18,Pb,1,Br; I,0.53; 2.47,FAI; MABr,FAMAPbBrI,,False,False,,,,1.64,False,,744.0,1.0,Spin-coating,Liquid,N2,,,,DMF; DMSO,4; 1,Unknown,Unknown,,Unknown,Unknown,,Unknown,Unknown,Unknown,Unknown,True,Chlorobenzene,,Unknown,,,100.0,45.0,Unknown,,,False,,Unknown,Unknown,Unknown,,,Unknown,Unknown,,,Spiro-MeOTAD,,FK209; Li-TFSI; TBP,,Spin-coating,Unknown,Unknown,,,,Unknown,,Unknown,Unknown,,Unknown,Unknown,,Unknown,Unknown,Unknown,Unknown,Unknown,Unknown,Unknown,Unknown,Unknown,,,Au,80.0,,,Evaporation,Unknown,Unknown,,,,Unknown,,Unknown,Unknown,,Unknown,Unknown,,Unknown,Unknown,Unknown,Unknown,Unknown,Unknown,Unknown,Unknown,Unknown,,,False,,Unknown,,,,Unknown,Unknown,Unknown,,,,Unknown,,Unknown,Unknown,,Unknown,Unknown,,Unknown,Unknown,Unknown,Unknown,Unknown,Unknown,Unknown,Unknown,Unknown,,,False,,Unknown,,,,Unknown,Unknown,Unknown,,,,Unknown,,Unknown,Unknown,,Unknown,Unknown,,Unknown,Unknown,Unknown,Unknown,Unknown,Unknown,Unknown,Unknown,Unknown,,,False,Unknown,Unknown,Unknown,,,11.3,355
((NH2)2CH)0.83(CH3NH3)0.17PbBr0.03I2.97,SLG | ITO | SnO2-np | Perovskite | Spiro-MeOTAD | Au,,0.089,0.0,nip,False,,False,,nan; nan,,False,0.0,,,False,SLG | ITO,,,,,Unknown,,,,SnO2-np,20.0,Unknown,,Spin-coating,Unknown,Unknown,,,,Unknown,,Unknown,Unknown,,Unknown,Unknown,,Unknown,Unknown,Unknown,Unknown,Unknown,Unknown,Unknown,,Unknown,,,False,False,False,False,True,False,3.0,True,False,FA; MA,0.83; 0.17,Pb,1,Br; I,0.03; 2.97,,FAMAPbBrI,,False,False,Cl,,,1.6,False,,775.0,2.0,Spin-coating >> Gas reaction,Liquid >> Gas,N2 >> FAI; MABr; MACl; N2; Vacuum,,,,DMF; DMSO >> IPA,9; 1 >> 1,Unknown,Unknown,,Unknown,Unknown,,Unknown,Unknown,Unknown,Unknown,False,Unknown,,Unknown,,,80.0 | 150.0,1.0 | 20.0,Unknown,,,False,,Unknown,Unknown,Unknown,,,Unknown,Unknown,,,Spiro-MeOTAD,,Li-TFSI; TBP,,Spin-coating,Unknown,Unknown,,,,Unknown,,Unknown,Unknown,,Unknown,Unknown,,Unknown,Unknown,Unknown,Unknown,Unknown,Unknown,Unknown,Unknown,Unknown,,,Au,80.0,,,Evaporation,Unknown,Unknown,,,,Unknown,,Unknown,Unknown,,Unknown,Unknown,,Unknown,Unknown,Unknown,Unknown,Unknown,Unknown,Unknown,Unknown,Unknown,,,False,,Unknown,,,,Unknown,Unknown,Unknown,,,,Unknown,,Unknown,Unknown,,Unknown,Unknown,,Unknown,Unknown,Unknown,Unknown,Unknown,Unknown,Unknown,Unknown,Unknown,,,False,,Unknown,,,,Unknown,Unknown,Unknown,,,,Unknown,,Unknown,Unknown,,Unknown,Unknown,,Unknown,Unknown,Unknown,Unknown,Unknown,Unknown,Unknown,Unknown,Unknown,,,False,Unknown,Unknown,Unknown,,,15.9,356
((NH2)2CH)0.83(CH3NH3)0.17PbBr0.33I2.67,SLG | FTO | ZnSO4-c | ZnSO4-mp | Perovskite | Spiro-MeOTAD | Au,,0.06,0.0,nip,False,,False,,nan; nan,,False,0.0,,,False,SLG | FTO,,,,,Unknown,,,,ZnSO4-c | ZnSO4-mp,,Unknown,,Spin-coating | Spin-coating,Unknown,Unknown,,,,Unknown,,Unknown,Unknown,,Unknown,Unknown,,Unknown,Unknown,Unknown,Unknown,Unknown,Unknown,Unknown,,Unknown,,,False,False,False,False,True,False,3.0,True,False,FA; MA,0.83; 0.17,Pb,1,Br; I,0.33; 2.67,,FAMAPbBrI,,False,False,,,670.0,1.59,False,,752.0,1.0,Spin-coating,Liquid,Unknown,,,,DMF; DMSO,4; 1,Unknown,Unknown,,Unknown,Unknown,,Unknown,Unknown,Unknown,Unknown,True,Chlorobenzene,,Unknown,,,100.0,60.0,Unknown,,,False,,Unknown,Unknown,Unknown,,,Unknown,Unknown,,,Spiro-MeOTAD,,FK209; Li-TFSI; TBP,,Spin-coating,Unknown,Unknown,,,,Unknown,,Unknown,Unknown,,Unknown,Unknown,,Unknown,Unknown,Unknown,Unknown,Unknown,Unknown,Unknown,Unknown,Unknown,,,Au,100.0,,,Evaporation,Unknown,Unknown,,,,Unknown,,Unknown,Unknown,,Unknown,Unknown,,Unknown,Unknown,Unknown,Unknown,Unknown,Unknown,Unknown,Unknown,Unknown,,,False,,Unknown,,,,Unknown,Unknown,Unknown,,,,Unknown,,Unknown,Unknown,,Unknown,Unknown,,Unknown,Unknown,Unknown,Unknown,Unknown,Unknown,Unknown,Unknown,Unknown,,,False,,Unknown,,,,Unknown,Unknown,Unknown,,,,Unknown,,Unknown,Unknown,,Unknown,Unknown,,Unknown,Unknown,Unknown,Unknown,Unknown,Unknown,Unknown,Unknown,Unknown,,,False,Unknown,Unknown,Unknown,,,18.2,357
((NH2)2CH)0.83(CH3NH3)0.17PbBr0.39I2.61,SLG | FTO | TiO2-c | TiO2-mp | Perovskite | X2 | Au,,0.125,0.0,nip,False,,False,,nan; nan,,False,0.0,,,False,SLG | FTO,,,,,Unknown,,,,TiO2-c | TiO2-mp,nan | nan,Unknown,,Spray-pyrolys | Doctor blading,Unknown,Unknown,,,,Unknown,,Unknown,Unknown,,Unknown,Unknown,,Unknown,Unknown,Unknown,Unknown,Unknown,Unknown,Unknown,,Unknown,,,False,False,False,False,True,False,3.0,True,False,FA; MA,0.83; 0.17,Pb,1,Br; I,0.39; 2.61,,FAMAPbBrI,,False,False,,,,1.6,False,,,1.0,Spin-coating,Liquid,N2,,,,DMF; DMSO,4; 1,Unknown,Unknown,,Unknown,Unknown,,Unknown,Unknown,Unknown,Unknown,True,Chlorobenzene,,Unknown,,,100.0,60.0,Unknown,,,False,,Unknown,Unknown,Unknown,,,Unknown,Unknown,,,X2,,,,Spin-coating,Unknown,Unknown,,,,Unknown,,Unknown,Unknown,,Unknown,Unknown,,Unknown,Unknown,Unknown,Unknown,Unknown,Unknown,Unknown,Unknown,Unknown,,,Au,80.0,,,Evaporation,Unknown,Unknown,,,,Unknown,,Unknown,Unknown,,Unknown,Unknown,,Unknown,Unknown,Unknown,Unknown,Unknown,Unknown,Unknown,Unknown,Unknown,,,False,,Unknown,,,,Unknown,Unknown,Unknown,,,,Unknown,,Unknown,Unknown,,Unknown,Unknown,,Unknown,Unknown,Unknown,Unknown,Unknown,Unknown,Unknown,Unknown,Unknown,,,False,,Unknown,,,,Unknown,Unknown,Unknown,,,,Unknown,,Unknown,Unknown,,Unknown,Unknown,,Unknown,Unknown,Unknown,Unknown,Unknown,Unknown,Unknown,Unknown,Unknown,,,False,Unknown,Unknown,Unknown,,,14.7,358
((NH2)2CH)0.83(CH3NH3)0.17PbBr0.46I2.54,SLG | FTO | TiO2-c | TiO2-mp | Perovskite | Spiro-MeOTAD | Au,,0.16,0.0,nip,False,,False,,nan; nan,,False,0.0,,,False,SLG | FTO,,,,,Unknown,,,,TiO2-c | TiO2-mp,,Unknown | Li-TFSI,,Spray-pyrolys | Spin-coating,Unknown,Unknown,,,,Unknown,,Unknown,Unknown,,Unknown,Unknown,,Unknown,Unknown,Unknown,Unknown,Unknown,Unknown,Unknown,,Unknown,,,False,False,False,False,True,False,3.0,True,False,FA; MA,0.83; 0.17,Pb,1,Br; I,0.46; 2.54,PbI2,FAMAPbBrI,,False,False,,,40.0,1.57,False,,,1.0,Spin-coating,Liquid,N2,,,,DMF; DMSO,4; 1,Unknown,Unknown,,Unknown,Unknown,,Unknown,Unknown,Unknown,Unknown,True,Chlorobenzene,,Unknown,,,100.0,45.0,Unknown,,,False,,Unknown,Unknown,Unknown,,,Unknown,Unknown,,,Spiro-MeOTAD,,FK209; Li-TFSI; TBP,,Spin-coating,Unknown,Unknown,,,,Unknown,,Unknown,Unknown,,Unknown,Unknown,,Unknown,Unknown,Unknown,Unknown,Unknown,Unknown,Unknown,Unknown,Unknown,,,Au,80.0,,,Evaporation,Unknown,Unknown,,,,Unknown,,Unknown,Unknown,,Unknown,Unknown,,Unknown,Unknown,Unknown,Unknown,Unknown,Unknown,Unknown,Unknown,Unknown,,,False,,Unknown,,,,Unknown,Unknown,Unknown,,,,Unknown,,Unknown,Unknown,,Unknown,Unknown,,Unknown,Unknown,Unknown,Unknown,Unknown,Unknown,Unknown,Unknown,Unknown,,,False,,Unknown,,,,Unknown,Unknown,Unknown,,,,Unknown,,Unknown,Unknown,,Unknown,Unknown,,Unknown,Unknown,Unknown,Unknown,Unknown,Unknown,Unknown,Unknown,Unknown,,,False,Unknown,Unknown,Unknown,,,5.29,359
((NH2)2CH)0.83(CH3NH3)0.17PbBr0.47I2.53,SLG | FTO | TiO2-c | TiO2-mp | Perovskite | Spiro-MeOTAD | Au,,0.1,0.0,nip,False,,False,,nan; nan,,False,0.0,,,False,SLG | FTO,,,,,Unknown,,,,TiO2-c | TiO2-mp,nan | 230.0,Unknown,,Spin-coating | Spin-coating,Unknown,Unknown,,,,Unknown,,Unknown,Unknown,,Unknown,Unknown,,Unknown,Unknown,Unknown,Unknown,Unknown,Unknown,Unknown,,Unknown,,,False,False,False,False,True,False,3.0,True,False,FA; MA,0.83; 0.17,Pb,1,Br; I,0.47; 2.53,PbI2,FAMAPbBrI,,False,False,,,,1.61,False,,762.0,1.0,Spin-coating,Liquid,N2,,,,DMF; DMSO,4; 1,Unknown,Unknown,,Unknown,Unknown,,Unknown,Unknown,Unknown,Unknown,True,Chlorobenzene,,Unknown,,,100.0,60.0,Unknown,,,False,,Unknown,Unknown,Unknown,,,Unknown,Unknown,,,Spiro-MeOTAD,,Li-TFSI; TBP,,Spin-coating,Unknown,Unknown,,,,Unknown,,Unknown,Unknown,,Unknown,Unknown,,Unknown,Unknown,Unknown,Unknown,Unknown,Unknown,Unknown,Unknown,Unknown,,,Au,80.0,,,Evaporation,Unknown,Unknown,,,,Unknown,,Unknown,Unknown,,Unknown,Unknown,,Unknown,Unknown,Unknown,Unknown,Unknown,Unknown,Unknown,Unknown,Unknown,,,False,,Unknown,,,,Unknown,Unknown,Unknown,,,,Unknown,,Unknown,Unknown,,Unknown,Unknown,,Unknown,Unknown,Unknown,Unknown,Unknown,Unknown,Unknown,Unknown,Unknown,,,False,,Unknown,,,,Unknown,Unknown,Unknown,,,,Unknown,,Unknown,Unknown,,Unknown,Unknown,,Unknown,Unknown,Unknown,Unknown,Unknown,Unknown,Unknown,Unknown,Unknown,,,False,Unknown,Unknown,Unknown,,,16.13,360
((NH2)2CH)0.83(CH3NH3)0.17PbBr0.49I2.51,SLG | ITO | SnO2-np | Perovskite | Spiro-MeOTAD | Au,,0.1,0.0,nip,False,,False,,nan; nan,,False,0.0,,,False,SLG | ITO,,,,,Unknown,,,,SnO2-np,,Unknown,,Spin-coating,Unknown,Unknown,,,,Unknown,,Unknown,Unknown,,Unknown,Unknown,,Unknown,Unknown,Unknown,Unknown,Unknown,Unknown,Unknown,,Unknown,,,False,False,False,False,True,False,3.0,True,False,FA; MA,0.83; 0.17,Pb,1,Br; I,0.49; 2.51,PbI2,FAMAPbBrI,,False,False,Unknown,,450.0,1.6,False,,,1.0,Spin-coating,Liquid,Unknown,,,,DMF; DMSO,4; 1,Unknown,Unknown,,Unknown,Unknown,,Unknown,Unknown,Unknown,Unknown,True,Chlorobenzene,,Unknown,,,Unknown,Unknown,Unknown,,,False,,Unknown,Unknown,Unknown,,,Unknown,Unknown,,,Spiro-MeOTAD,,Li-TFSI; TBP,,Spin-coating,Unknown,Unknown,,,,Unknown,,Unknown,Unknown,,Unknown,Unknown,,Unknown,Unknown,Unknown,Unknown,Unknown,Unknown,Unknown,Unknown,Unknown,,,Ag,80.0,,,Evaporation,Unknown,Unknown,,,,Unknown,,Unknown,Unknown,,Unknown,Unknown,,Unknown,Unknown,Unknown,Unknown,Unknown,Unknown,Unknown,Unknown,Unknown,,,False,,Unknown,,,,Unknown,Unknown,Unknown,,,,Unknown,,Unknown,Unknown,,Unknown,Unknown,,Unknown,Unknown,Unknown,Unknown,Unknown,Unknown,Unknown,Unknown,Unknown,,,False,,Unknown,,,,Unknown,Unknown,Unknown,,,,Unknown,,Unknown,Unknown,,Unknown,Unknown,,Unknown,Unknown,Unknown,Unknown,Unknown,Unknown,Unknown,Unknown,Unknown,,,False,Unknown,Unknown,Unknown,,,16.08,361
((NH2)2CH)0.83(CH3NH3)0.17PbBr0.50I2.50,SLG | FTO | TiO2-c | TiO2-mp | Perovskite | Spiro-MeOTAD | Au,,0.16,0.0,nip,False,,False,,nan; nan,,False,0.0,,,False,SLG | FTO,,,,,Unknown,,,,TiO2-c | TiO2-mp,,Unknown | Li-TFSI,,Spray-pyrolys | Spin-coating,Unknown,Unknown,,,,Unknown,,Unknown,Unknown,,Unknown,Unknown,,Unknown,Unknown,Unknown,Unknown,Unknown,Unknown,Unknown,,Unknown,,,False,False,False,False,True,False,3.0,True,False,FA; MA,0.83; 0.17,Pb,1,Br; I,0.50; 2.50,PbI2,FAMAPbBrI,,False,False,RbI,0.06,,1.627,False,,790.0,1.0,Spin-coating,Liquid,N2,,,,DMF; DMSO,4; 1,Unknown,Unknown,,Unknown,Unknown,,Unknown,Unknown,Unknown,Unknown,True,Chlorobenzene,,Unknown,,,100.0,45.0,Unknown,,,False,,Unknown,Unknown,Unknown,,,Unknown,Unknown,,,Spiro-MeOTAD,,FK209; Li-TFSI; TBP,,Spin-coating,Unknown,Unknown,,,,Unknown,,Unknown,Unknown,,Unknown,Unknown,,Unknown,Unknown,Unknown,Unknown,Unknown,Unknown,Unknown,Unknown,Unknown,,,Au,80.0,,,Evaporation,Unknown,Unknown,,,,Unknown,,Unknown,Unknown,,Unknown,Unknown,,Unknown,Unknown,Unknown,Unknown,Unknown,Unknown,Unknown,Unknown,Unknown,,,False,,Unknown,,,,Unknown,Unknown,Unknown,,,,Unknown,,Unknown,Unknown,,Unknown,Unknown,,Unknown,Unknown,Unknown,Unknown,Unknown,Unknown,Unknown,Unknown,Unknown,,,False,,Unknown,,,,Unknown,Unknown,Unknown,,,,Unknown,,Unknown,Unknown,,Unknown,Unknown,,Unknown,Unknown,Unknown,Unknown,Unknown,Unknown,Unknown,Unknown,Unknown,,,False,Unknown,Unknown,Unknown,,,13.5,362
((NH2)2CH)0.83(CH3NH3)0.17PbBr0.51I2.49,SLG | ITO | NiO-c | Perovskite | SnO2-c | Au,0.05,0.126,0.0,pin,False,,False,,nan; nan,,False,0.0,56.02,,False,SLG | ITO,,,HeptaChroma,DHS-FTO22-15N,Unknown,,,Soap >> Water >> Ultrasonic bath >> Ethanol >> Ultrasonic bath >> IPA,SnO2-c,1.0,Unknown,,ALD,Unknown,Unknown,,,,Unknown,1 | 1,Unknown,Unknown,HCl; Titanium isopropoxide | TiO2 paste,Unknown,Unknown,6 vol%; 0.67 vol%,Unknown,Unknown,Unknown,Unknown,Unknown,Unknown,Unknown,,Unknown,,,False,False,False,False,True,False,3.0,True,False,FA; MA,0.83; 0.17,Pb,1,Br; I,0.51; 2.49,PbI2; PbBr2,FAMAPbBrI,XRD,False,False,NH4BF4,0.5,900.0,1.62,False,Absorption,775.0,1.0,Spin-coating,Liquid,Unknown,,,,DMF; DMSO,4; 1,Unknown,Unknown,MABr; PbBr2; PbI2; FAI,Unknown,Unknown,0.2 M; 0.22 M; 1.1 M; 1 M,Unknown,Unknown,Unknown,Unknown,True,Chlorobenzene,1.0,Unknown,Polyurethane,,100.0,30.0,Unknown,,,False,,Unknown,Unknown,Unknown,,,Unknown,Unknown,,,NiO-c,nan | 80.0,FK209; Li-TFSI; TBP,520 mg/ml; 2.88 vol%,Spin-coating,Unknown,Unknown,,,,Unknown,1,Unknown,Unknown,Li-TFSI; PTAA; TBP,Unknown,Unknown,10 mg/ml,Unknown,Unknown,Unknown,Unknown,Unknown,Unknown,Unknown,Unknown,Unknown,,,Au,80.0,Undoped,,Evaporation,Unknown,Unknown,,,,Unknown,,Unknown,Unknown,Au,Unknown,Unknown,,Unknown,Unknown,Unknown,Unknown,Unknown,Unknown,Unknown,Unknown,Unknown,,,False,,Unknown,,,,Unknown,Unknown,Unknown,,,,Unknown,,Unknown,Unknown,,Unknown,Unknown,,Unknown,Unknown,Unknown,Unknown,Unknown,Unknown,Unknown,Unknown,Unknown,,,False,,Unknown,,,,Unknown,Unknown,Unknown,,,,Unknown,,Unknown,Unknown,,Unknown,Unknown,,Unknown,Unknown,Unknown,Unknown,Unknown,Unknown,Unknown,Unknown,Unknown,,,False,Unknown,Unknown,Unknown,,,3.6,363
((NH2)2CH)0.83(CH3NH3)0.17PbBr0.52I2.48,SLG | FTO | TiO2-c | TiO2-mp | Perovskite | Spiro-MeOTAD | Au,,0.16,0.0,nip,False,,False,,nan; nan,,False,0.0,,,False,SLG | FTO,,,,,Unknown,,,,TiO2-c | TiO2-mp,,Unknown | Li-TFSI,,Spray-pyrolys | Spin-coating,Unknown,Unknown,,,,Unknown,,Unknown,Unknown,,Unknown,Unknown,,Unknown,Unknown,Unknown,Unknown,Unknown,Unknown,Unknown,,Unknown,,,False,False,False,False,True,False,3.0,True,False,FA; MA,0.83; 0.17,Pb,1,Br; I,0.52; 2.48,FAI; MABr,FAMAPbBrI,,False,False,,,,1.64,False,,742.0,1.0,Spin-coating,Liquid,N2,,,,DMF; DMSO,4; 1,Unknown,Unknown,,Unknown,Unknown,,Unknown,Unknown,Unknown,Unknown,True,Chlorobenzene,,Unknown,,,100.0,45.0,Unknown,,,False,,Unknown,Unknown,Unknown,,,Unknown,Unknown,,,Spiro-MeOTAD,,FK209; Li-TFSI; TBP,,Spin-coating,Unknown,Unknown,,,,Unknown,,Unknown,Unknown,,Unknown,Unknown,,Unknown,Unknown,Unknown,Unknown,Unknown,Unknown,Unknown,Unknown,Unknown,,,Au,80.0,,,Evaporation,Unknown,Unknown,,,,Unknown,,Unknown,Unknown,,Unknown,Unknown,,Unknown,Unknown,Unknown,Unknown,Unknown,Unknown,Unknown,Unknown,Unknown,,,False,,Unknown,,,,Unknown,Unknown,Unknown,,,,Unknown,,Unknown,Unknown,,Unknown,Unknown,,Unknown,Unknown,Unknown,Unknown,Unknown,Unknown,Unknown,Unknown,Unknown,,,False,,Unknown,,,,Unknown,Unknown,Unknown,,,,Unknown,,Unknown,Unknown,,Unknown,Unknown,,Unknown,Unknown,Unknown,Unknown,Unknown,Unknown,Unknown,Unknown,Unknown,,,False,Unknown,Unknown,Unknown,,,13.0,365
((NH2)2CH)0.83(CH3NH3)0.17PbBr0.5I2.5,SLG | FTO | SnO2-c | Perovskite | Spiro-MeOTAD | Ag,,0.125,0.0,nip,False,,False,,nan; nan,,False,0.0,,,False,SLG | FTO,,,,,Unknown,,,,SnO2-c,,Unknown,,Spin-coating,Unknown,Unknown,,,,Unknown,,Unknown,Unknown,,Unknown,Unknown,,Unknown,Unknown,Unknown,Unknown,Unknown,Unknown,Unknown,,Unknown,,,False,False,False,False,True,False,3.0,True,False,FA; MA,0.83; 0.17,Pb,1,Br; I,0.5; 2.5,PbI2; PbBr2,FAMAPbBrI,,False,False,K,0.03,,1.6,False,,751.5,1.0,Spin-coating,Liquid,N2,,,,DMF; DMSO,4; 1,Unknown,Unknown,,Unknown,Unknown,,Unknown,Unknown,Unknown,Unknown,True,Chlorobenzene,,Unknown,,,100.0,30.0,Unknown,,,False,,Unknown,Unknown,Unknown,,,Unknown,Unknown,,,Spiro-MeOTAD,,Li-TFSI; TBP,,Spin-coating,Unknown,Unknown,,,,Unknown,,Unknown,Unknown,,Unknown,Unknown,,Unknown,Unknown,Unknown,Unknown,Unknown,Unknown,Unknown,Unknown,Unknown,,,Au,100.0,,,Evaporation,Unknown,Unknown,,,,Unknown,,Unknown,Unknown,,Unknown,Unknown,,Unknown,Unknown,Unknown,Unknown,Unknown,Unknown,Unknown,Unknown,Unknown,,,False,,Unknown,,,,Unknown,Unknown,Unknown,,,,Unknown,,Unknown,Unknown,,Unknown,Unknown,,Unknown,Unknown,Unknown,Unknown,Unknown,Unknown,Unknown,Unknown,Unknown,,,False,,Unknown,,,,Unknown,Unknown,Unknown,,,,Unknown,,Unknown,Unknown,,Unknown,Unknown,,Unknown,Unknown,Unknown,Unknown,Unknown,Unknown,Unknown,Unknown,Unknown,,,False,Unknown,Unknown,Unknown,,,14.22,366
((NH2)2CH)0.83(CH3NH3)0.17PbBr1.2I1.8,SLG | ITO | PTAA | Perovskite | PCBM-60 | C60 | BCP | Cu,,0.0716,0.0,pin,False,,False,,nan; nan,,False,0.0,,,False,SLG | ITO,,,,,Unknown,,,,PCBM-60 | C60 | BCP,nan | 23.0 | 8.0,Unknown,,Spin-coating | Evaporation | Evaporation,Unknown,Unknown,,,,Unknown,,Unknown,Unknown,,Unknown,Unknown,,Unknown,Unknown,Unknown,Unknown,Unknown,Unknown,Unknown,,Unknown,,,False,False,False,False,True,False,3.0,True,False,FA; MA,0.83; 0.17,Pb,1,Br; I,1.2; 1.8,,FAMAPbBrI,,False,False,,,,1.72,False,,,1.0,Spin-coating,Liquid,Unknown,,,,DMF; DMSO,4; 1,Unknown,Unknown,,Unknown,Unknown,,Unknown,Unknown,Unknown,Unknown,True,Toluene,,Unknown,,,65; 100,10.0; 10.0,Unknown,,,False,,Unknown,Unknown,Unknown,,,Unknown,Unknown,,,PTAA,,,,Spin-coating,Unknown,Unknown,,,,Unknown,,Unknown,Unknown,,Unknown,Unknown,,Unknown,Unknown,Unknown,Unknown,Unknown,Unknown,Unknown,Unknown,Unknown,,,Cu,80.0,,,Evaporation,Unknown,Unknown,,,,Unknown,,Unknown,Unknown,,Unknown,Unknown,,Unknown,Unknown,Unknown,Unknown,Unknown,Unknown,Unknown,Unknown,Unknown,,,False,,Unknown,,,,Unknown,Unknown,Unknown,,,,Unknown,,Unknown,Unknown,,Unknown,Unknown,,Unknown,Unknown,Unknown,Unknown,Unknown,Unknown,Unknown,Unknown,Unknown,,,False,,Unknown,,,,Unknown,Unknown,Unknown,,,,Unknown,,Unknown,Unknown,,Unknown,Unknown,,Unknown,Unknown,Unknown,Unknown,Unknown,Unknown,Unknown,Unknown,Unknown,,,False,Unknown,Unknown,Unknown,,,12.6,367
((NH2)2CH)0.83(CH3NH3)0.17PbBrI2,SLG | FTO | TiO2-c | TiO2-mp | Perovskite | Spiro-MeOTAD | Au,,0.16,0.0,nip,False,,False,,nan; nan,,False,0.0,,,False,SLG | FTO,,,,,Unknown,,,,TiO2-c | TiO2-mp,,Unknown | Li-TFSI,,Spray-pyrolys | Spin-coating,Unknown,Unknown,,,,Unknown,,Unknown,Unknown,,Unknown,Unknown,,Unknown,Unknown,Unknown,Unknown,Unknown,Unknown,Unknown,,Unknown,,,False,False,False,False,True,False,3.0,True,False,FA; MA,0.83; 0.17,Pb,1,Br; I,1; 2,PbI2; PbBr2,FAMAPbBrI,,False,False,,,,1.684,False,,708.5,1.0,Spin-coating,Liquid,N2,,,,DMF; DMSO,4; 1,Unknown,Unknown,,Unknown,Unknown,,Unknown,Unknown,Unknown,Unknown,True,Chlorobenzene,,Unknown,,,100.0,45.0,Unknown,,,False,,Unknown,Unknown,Unknown,,,Unknown,Unknown,,,Spiro-MeOTAD,,FK209; Li-TFSI; TBP,,Spin-coating,Unknown,Unknown,,,,Unknown,,Unknown,Unknown,,Unknown,Unknown,,Unknown,Unknown,Unknown,Unknown,Unknown,Unknown,Unknown,Unknown,Unknown,,,Au,80.0,,,Evaporation,Unknown,Unknown,,,,Unknown,,Unknown,Unknown,,Unknown,Unknown,,Unknown,Unknown,Unknown,Unknown,Unknown,Unknown,Unknown,Unknown,Unknown,,,False,,Unknown,,,,Unknown,Unknown,Unknown,,,,Unknown,,Unknown,Unknown,,Unknown,Unknown,,Unknown,Unknown,Unknown,Unknown,Unknown,Unknown,Unknown,Unknown,Unknown,,,False,,Unknown,,,,Unknown,Unknown,Unknown,,,,Unknown,,Unknown,Unknown,,Unknown,Unknown,,Unknown,Unknown,Unknown,Unknown,Unknown,Unknown,Unknown,Unknown,Unknown,,,False,Unknown,Unknown,Unknown,,,14.72,372
((NH2)2CH)0.83(CH3NH3)0.17PbI3,SLG | FTO | TiO2-c | Perovskite | Spiro-MeOTAD | Au,,0.0831,0.0,nip,False,,False,,nan; nan,,False,0.0,,,False,SLG | FTO,,,,,Unknown,,,,TiO2-c,,Unknown,,Spin-coating,Unknown,Unknown,,,,Unknown,,Unknown,Unknown,,Unknown,Unknown,,Unknown,Unknown,Unknown,Unknown,Unknown,Unknown,Unknown,,Unknown,,,False,False,False,False,True,False,3.0,True,False,FA; MA,0.83; 0.17,Pb,1,I,3,PbI2,FAMAPbI,,False,False,,,,1.53,False,,800.0,1.0,Spin-coating,Liquid,Unknown,,,,DMF; DMSO,4; 1,Unknown,Unknown,,Unknown,Unknown,,Unknown,Unknown,Unknown,Unknown,True,Chlorobenzene,,Unknown,,,100,60.0,Unknown,,,False,,Unknown,Unknown,Unknown,,,Unknown,Unknown,,,Spiro-MeOTAD,,Li-TFSI; TBP,,Spin-coating,Unknown,Unknown,,,,Unknown,,Unknown,Unknown,,Unknown,Unknown,,Unknown,Unknown,Unknown,Unknown,Unknown,Unknown,Unknown,Unknown,Unknown,,,Au,80.0,,,Evaporation,Unknown,Unknown,,,,Unknown,,Unknown,Unknown,,Unknown,Unknown,,Unknown,Unknown,Unknown,Unknown,Unknown,Unknown,Unknown,Unknown,Unknown,,,False,,Unknown,,,,Unknown,Unknown,Unknown,,,,Unknown,,Unknown,Unknown,,Unknown,Unknown,,Unknown,Unknown,Unknown,Unknown,Unknown,Unknown,Unknown,Unknown,Unknown,,,False,,Unknown,,,,Unknown,Unknown,Unknown,,,,Unknown,,Unknown,Unknown,,Unknown,Unknown,,Unknown,Unknown,Unknown,Unknown,Unknown,Unknown,Unknown,Unknown,Unknown,,,False,Unknown,Unknown,Unknown,,,16.9,373
((NH2)2CH)0.84(CH3NH3)0.16PbBr0.4I2.6,SLG | FTO | TiO2-c | Perovskite | Spiro-MeOTAD | Au,,0.1,0.0,nip,False,,False,,nan; nan,,False,0.0,,,False,SLG | FTO,,,,,Unknown,,,,TiO2-c,,TiCl4,,Spin-coating,Unknown,Unknown,,,,Unknown,,Unknown,Unknown,,Unknown,Unknown,,Unknown,Unknown,Unknown,Unknown,Unknown,Unknown,Unknown,,Unknown,,,False,False,False,False,True,False,3.0,True,False,FA; MA,0.84; 0.16,Pb,1,Br; I,0.4; 2.6,,FAMAPbBrI,,False,False,,,,1.53,False,,,1.0,Spin-coating,Liquid,Unknown,,,,DMF; DMSO,4; 1,Unknown,Unknown,,Unknown,Unknown,,Unknown,Unknown,Unknown,Unknown,True,Chlorobenzene,,Unknown,,,150.0; 100.0,10.0; 40.0,Unknown,,,False,,Unknown,Unknown,Unknown,Vacuum annealing,100 deg. C,Unknown,Unknown,,,Spiro-MeOTAD,,,,Spin-coating,Unknown,Unknown,,,,Unknown,,Unknown,Unknown,,Unknown,Unknown,,Unknown,Unknown,Unknown,Unknown,Unknown,Unknown,Unknown,Unknown,Unknown,,,Au,80.0,,,Evaporation,Unknown,Unknown,,,,Unknown,,Unknown,Unknown,,Unknown,Unknown,,Unknown,Unknown,Unknown,Unknown,Unknown,Unknown,Unknown,Unknown,Unknown,,,False,,Unknown,,,,Unknown,Unknown,Unknown,,,,Unknown,,Unknown,Unknown,,Unknown,Unknown,,Unknown,Unknown,Unknown,Unknown,Unknown,Unknown,Unknown,Unknown,Unknown,,,False,,Unknown,,,,Unknown,Unknown,Unknown,,,,Unknown,,Unknown,Unknown,,Unknown,Unknown,,Unknown,Unknown,Unknown,Unknown,Unknown,Unknown,Unknown,Unknown,Unknown,,,False,Unknown,Unknown,Unknown,,,18.07,374
((NH2)2CH)0.84(CH3NH3)0.16PbBr0.50I2.50,SLG | FTO | TiO2-c | TiO2-mp | Perovskite | Spiro-MeOTAD | Au,,0.16,0.0,nip,False,,False,,nan; nan,,False,0.0,,,False,SLG | FTO,,,,,Unknown,,,,TiO2-c | TiO2-mp,,Unknown | Li-TFSI,,Spray-pyrolys | Spin-coating,Unknown,Unknown,,,,Unknown,,Unknown,Unknown,,Unknown,Unknown,,Unknown,Unknown,Unknown,Unknown,Unknown,Unknown,Unknown,,Unknown,,,False,False,False,False,True,False,3.0,True,False,FA; MA,0.84; 0.16,Pb,1,Br; I,0.50; 2.50,PbI2; PbBr2,FAMAPbBrI,,False,False,,,,1.65,False,,745.0,1.0,Spin-coating,Liquid,N2,,,,DMF; DMSO,4; 1,Unknown,Unknown,,Unknown,Unknown,,Unknown,Unknown,Unknown,Unknown,True,Chlorobenzene,,Unknown,,,100.0,45.0,Unknown,,,False,,Unknown,Unknown,Unknown,,,Unknown,Unknown,,,Spiro-MeOTAD,,FK209; Li-TFSI; TBP,,Spin-coating,Unknown,Unknown,,,,Unknown,,Unknown,Unknown,,Unknown,Unknown,,Unknown,Unknown,Unknown,Unknown,Unknown,Unknown,Unknown,Unknown,Unknown,,,Au,80.0,,,Evaporation,Unknown,Unknown,,,,Unknown,,Unknown,Unknown,,Unknown,Unknown,,Unknown,Unknown,Unknown,Unknown,Unknown,Unknown,Unknown,Unknown,Unknown,,,False,,Unknown,,,,Unknown,Unknown,Unknown,,,,Unknown,,Unknown,Unknown,,Unknown,Unknown,,Unknown,Unknown,Unknown,Unknown,Unknown,Unknown,Unknown,Unknown,Unknown,,,False,,Unknown,,,,Unknown,Unknown,Unknown,,,,Unknown,,Unknown,Unknown,,Unknown,Unknown,,Unknown,Unknown,Unknown,Unknown,Unknown,Unknown,Unknown,Unknown,Unknown,,,False,Unknown,Unknown,Unknown,,,15.2,375
((NH2)2CH)0.84(CH3NH3)0.16PbBr0.51I2.49,SLG | FTO | TiO2-c | TiO2-mp | Perovskite | Spiro-MeOTAD | Au,,0.16,0.0,nip,False,,False,,nan; nan,,False,0.0,,,False,SLG | FTO,,,,,Unknown,,,,TiO2-c | TiO2-mp,,Unknown | Li-TFSI,,Spray-pyrolys | Spin-coating,Unknown,Unknown,,,,Unknown,,Unknown,Unknown,,Unknown,Unknown,,Unknown,Unknown,Unknown,Unknown,Unknown,Unknown,Unknown,,Unknown,,,False,False,False,False,True,False,3.0,True,False,FA; MA,0.84; 0.16,Pb,1,Br; I,0.51; 2.49,PbI2; PbBr2,FAMAPbBrI,,False,False,,,,1.64,False,,746.0,1.0,Spin-coating,Liquid,N2,,,,DMF; DMSO,4; 1,Unknown,Unknown,,Unknown,Unknown,,Unknown,Unknown,Unknown,Unknown,True,Chlorobenzene,,Unknown,,,100.0,45.0,Unknown,,,False,,Unknown,Unknown,Unknown,,,Unknown,Unknown,,,Spiro-MeOTAD,,FK209; Li-TFSI; TBP,,Spin-coating,Unknown,Unknown,,,,Unknown,,Unknown,Unknown,,Unknown,Unknown,,Unknown,Unknown,Unknown,Unknown,Unknown,Unknown,Unknown,Unknown,Unknown,,,Au,80.0,,,Evaporation,Unknown,Unknown,,,,Unknown,,Unknown,Unknown,,Unknown,Unknown,,Unknown,Unknown,Unknown,Unknown,Unknown,Unknown,Unknown,Unknown,Unknown,,,False,,Unknown,,,,Unknown,Unknown,Unknown,,,,Unknown,,Unknown,Unknown,,Unknown,Unknown,,Unknown,Unknown,Unknown,Unknown,Unknown,Unknown,Unknown,Unknown,Unknown,,,False,,Unknown,,,,Unknown,Unknown,Unknown,,,,Unknown,,Unknown,Unknown,,Unknown,Unknown,,Unknown,Unknown,Unknown,Unknown,Unknown,Unknown,Unknown,Unknown,Unknown,,,False,Unknown,Unknown,Unknown,,,15.9,376
((NH2)2CH)0.85(CH3NH3)0.15Pb1.0Br0.45I2.55,SLG | FTO | TiO2-c | TiO2-mp | Perovskite | Spiro-MeOTAD | Au,,0.09,0.0,nip,False,,False,,nan; nan,,False,0.0,,,False,SLG | FTO,,,,,Unknown,,,,TiO2-c | TiO2-mp,nan | 140.0,,,Spray-pyrolys | Spin-coating,Unknown,Unknown,,,,Unknown,,Unknown,Unknown,,Unknown,Unknown,,Unknown,Unknown,Unknown,Unknown,Unknown,Unknown,Unknown,,Unknown,,,False,False,False,False,True,False,3.0,True,False,FA; MA,0.85; 0.15,Pb,1.0,Br; I,0.45; 2.55,,FAMAPbBrI,,False,False,,,,1.59,False,,770.0,1.0,Spin-coating,Liquid,N2,,,,DMF; DMSO,1,Unknown,Unknown,,Unknown,Unknown,,Unknown,Unknown,Unknown,Unknown,True,Chlorobenzene,,Unknown,,,105,60.0,Unknown,,,False,,Unknown,Unknown,Unknown,,,Unknown,Unknown,,,Spiro-MeOTAD,,Li-TFSI; TBP,,Spin-coating,Unknown,Unknown,,,,Unknown,,Unknown,Unknown,,Unknown,Unknown,,Unknown,Unknown,Unknown,Unknown,Unknown,Unknown,Unknown,Unknown,Unknown,,,Au,60.0,,,Evaporation,Unknown,Unknown,,,,Unknown,,Unknown,Unknown,,Unknown,Unknown,,Unknown,Unknown,Unknown,Unknown,Unknown,Unknown,Unknown,Unknown,Unknown,,,False,,Unknown,,,,Unknown,Unknown,Unknown,,,,Unknown,,Unknown,Unknown,,Unknown,Unknown,,Unknown,Unknown,Unknown,Unknown,Unknown,Unknown,Unknown,Unknown,Unknown,,,False,,Unknown,,,,Unknown,Unknown,Unknown,,,,Unknown,,Unknown,Unknown,,Unknown,Unknown,,Unknown,Unknown,Unknown,Unknown,Unknown,Unknown,Unknown,Unknown,Unknown,,,False,Unknown,Unknown,Unknown,,,16.17,377
((NH2)2CH)0.85(CH3NH3)0.15PbBr0.21I2.79,SLG | ITO | SnO2-np | Perovskite | PTAA | Au,,0.04,0.0,nip,False,,False,,nan; nan,,False,0.0,,,False,SLG | ITO,,,,,Unknown,,,,SnO2-np,,Unknown,,Spin-coating,Unknown,Unknown,,,,Unknown,,Unknown,Unknown,,Unknown,Unknown,,Unknown,Unknown,Unknown,Unknown,Unknown,Unknown,Unknown,,Unknown,,,False,False,False,False,True,False,3.0,True,False,FA; MA,0.85; 0.15,Pb,1,Br; I,0.21; 2.79,,FAMAPbBrI,,False,False,,0.01,,1.56,False,,796.0,2.0,Spin-coating >> Spin-coating,Liquid >> Liquid,Air >> Air,,,,DMF; DMSO >> DMSO; IPA,19; 1 >> nan,Unknown,Unknown,,Unknown,Unknown,,Unknown,Unknown,Unknown,Unknown,False,Unknown,,Unknown,,,70.0 >> 150.0,1.0 >> 20.0,Unknown,,,False,,Unknown,Unknown,Unknown,,,Unknown,Unknown,,,PTAA,,,,Spin-coating,Unknown,Unknown,,,,Unknown,,Unknown,Unknown,,Unknown,Unknown,,Unknown,Unknown,Unknown,Unknown,Unknown,Unknown,Unknown,Unknown,Unknown,,,Au,100.0,,,Evaporation,Unknown,Unknown,,,,Unknown,,Unknown,Unknown,,Unknown,Unknown,,Unknown,Unknown,Unknown,Unknown,Unknown,Unknown,Unknown,Unknown,Unknown,,,False,,Unknown,,,,Unknown,Unknown,Unknown,,,,Unknown,,Unknown,Unknown,,Unknown,Unknown,,Unknown,Unknown,Unknown,Unknown,Unknown,Unknown,Unknown,Unknown,Unknown,,,False,,Unknown,,,,Unknown,Unknown,Unknown,,,,Unknown,,Unknown,Unknown,,Unknown,Unknown,,Unknown,Unknown,Unknown,Unknown,Unknown,Unknown,Unknown,Unknown,Unknown,,,False,Unknown,Unknown,Unknown,,,19.29,378
((NH2)2CH)0.85(CH3NH3)0.15PbBr0.45I2.55,SLG | FTO | TiO2-c | TiO2-mp | Perovskite | CuPc‐OTPAtBu | Carbon,0.1,0.09,0.0,pin,False,,False,,nan; nan,,False,0.0,25.0,,False,SLG | FTO,2.2,,Pilkington,TEC15,Unknown,,Laser etching,Helmanex >> Ultrasonic bath >> Acetone >> Ultrasonic bath >> IPA >> Ultrasonic bath,TiO2-c | TiO2-mp,nan | 200.0,Unknown,0.025 M | nan,Spray-pyrolys | Spin-coating,Unknown,Unknown,1 atm | 1 atm,1 atm | 1 atm,30 | 30,Unknown,nan >> 1 | 1,Unknown,Unknown,Titanium isopropoxide,Unknown,Unknown,0.125 M >> 0.025 M | 0.1 mg/ml,Unknown,Unknown,Unknown,Unknown,Unknown,Unknown,Unknown,,Unknown,,,False,False,False,False,True,False,3.0,True,False,FA; MA,0.85; 0.15,Pb,1,Br; I,0.45; 2.55,PbI2,FAMAPbBrI,Solution composition,False,False,Undoped,0.1 mol%,600.0,1.6,False,EQE,813.0,1.0,Spin-coating,Liquid,N2,1 atm,1 atm,,DMF; DMSO,4; 1,Unknown,Unknown,MABr; PbBr2; PbI2; FAI,Unknown,Unknown,0.2 M; 0.2 M; 1.1 M; 1 M,Unknown,Unknown,Unknown,Unknown,True,Chlorobenzene,1.0,Unknown,AQ310,0.000001 M,Unknown,Unknown,Unknown,,1 atm,False,,Unknown,Unknown,Unknown,Ultrasonic transducer,40kHz; 10W; 1 min,Unknown,Unknown,,,CuPc‐OTPAtBu,40.0,F4-TCNQ,3 %,Spin-coating,Unknown,Unknown,1 atm,1 atm,,Unknown,,Unknown,Unknown,C101; FK209; Li-TFSI; TBP,Unknown,Unknown,15 mg/ml,Unknown,Unknown,Unknown,Unknown,Unknown,Unknown,Unknown,Unknown,Unknown,,,Carbon,80.0,Undoped,,Doctor blading,Unknown,Unknown,0.0000001 Torr,,,Unknown,,Unknown,Unknown,Au,Unknown,Unknown,,Unknown,Unknown,Unknown,Unknown,Unknown,Unknown,Unknown,Unknown,Unknown,,,False,,Unknown,,,,Unknown,Unknown,Unknown,,,,Unknown,,Unknown,Unknown,,Unknown,Unknown,,Unknown,Unknown,Unknown,Unknown,Unknown,Unknown,Unknown,Unknown,Unknown,,,False,,Unknown,,,,Unknown,Unknown,Unknown,,,,Unknown,,Unknown,Unknown,,Unknown,Unknown,,Unknown,Unknown,Unknown,Unknown,Unknown,Unknown,Unknown,Unknown,Unknown,,,False,Unknown,Unknown,Unknown,,,9.1,379
((NH2)2CH)0.85(CH3NH3)0.15PbBr0.50I2.50,SLG | FTO | TiO2-c | TiO2-mp | Perovskite | Spiro-MeOTAD | Au,,0.16,0.0,nip,False,,False,,nan; nan,,False,0.0,,,False,SLG | FTO,,,,,Unknown,,,,TiO2-c | TiO2-mp,,Unknown | Li-TFSI,,Spray-pyrolys | Spin-coating,Unknown,Unknown,,,,Unknown,,Unknown,Unknown,,Unknown,Unknown,,Unknown,Unknown,Unknown,Unknown,Unknown,Unknown,Unknown,,Unknown,,,False,False,False,False,True,False,3.0,True,False,FA; MA,0.85; 0.15,Pb,1,Br; I,0.50; 2.50,PbI2; PbBr2,FAMAPbBrI,,False,False,,,,1.65,False,,745.0,1.0,Spin-coating,Liquid,N2,,,,DMF; DMSO,4; 1,Unknown,Unknown,,Unknown,Unknown,,Unknown,Unknown,Unknown,Unknown,True,Chlorobenzene,,Unknown,,,100.0,45.0,Unknown,,,False,,Unknown,Unknown,Unknown,,,Unknown,Unknown,,,Spiro-MeOTAD,,FK209; Li-TFSI; TBP,,Spin-coating,Unknown,Unknown,,,,Unknown,,Unknown,Unknown,,Unknown,Unknown,,Unknown,Unknown,Unknown,Unknown,Unknown,Unknown,Unknown,Unknown,Unknown,,,Au,80.0,,,Evaporation,Unknown,Unknown,,,,Unknown,,Unknown,Unknown,,Unknown,Unknown,,Unknown,Unknown,Unknown,Unknown,Unknown,Unknown,Unknown,Unknown,Unknown,,,False,,Unknown,,,,Unknown,Unknown,Unknown,,,,Unknown,,Unknown,Unknown,,Unknown,Unknown,,Unknown,Unknown,Unknown,Unknown,Unknown,Unknown,Unknown,Unknown,Unknown,,,False,,Unknown,,,,Unknown,Unknown,Unknown,,,,Unknown,,Unknown,Unknown,,Unknown,Unknown,,Unknown,Unknown,Unknown,Unknown,Unknown,Unknown,Unknown,Unknown,Unknown,,,False,Unknown,Unknown,Unknown,,,17.4,380
