Repository: AI-and-Semiconductor-Technology-Lab/data

File: data2/1p1_to_1p8.csv (part 14 of 16)
(CH3NH3)Pb0.50Sn0.50Br1.2I1.8,SLG | ITO | PEDOT:PSS | Perovskite | PCBM-60 | bis-C60 | Ag,,0.1,0.0,pin,False,,False,,nan; nan,,False,0.0,,,False,SLG | ITO,,,,,Unknown,,,,PCBM-60 | bis-C60,,Unknown,,Spin-coating | Spin-coating,Unknown,Unknown,,,,Unknown,,Unknown,Unknown,,Unknown,Unknown,,Unknown,Unknown,Unknown,Unknown,Unknown,Unknown,Unknown,,Unknown,,,False,False,False,False,True,False,3.0,True,False,MA,1,Pb; Sn,0.50; 0.50,Br; I,1.2; 1.8,,MAPbSnBrI,,False,False,,,,1.48,False,,,1.0,Spin-coating,Liquid,Air,,,,DMSO; GBL,3; 7,Unknown,Unknown,,Unknown,Unknown,,Unknown,Unknown,Unknown,Unknown,True,Toluene,,Unknown,,,100.0,15.0,Unknown,,,False,,Unknown,Unknown,Unknown,,,Unknown,Unknown,,,PEDOT:PSS,,,,Spin-coating,Unknown,Unknown,,,,Unknown,,Unknown,Unknown,,Unknown,Unknown,,Unknown,Unknown,Unknown,Unknown,Unknown,Unknown,Unknown,Unknown,Unknown,,,Ag,150.0,,,Evaporation,Unknown,Unknown,,,,Unknown,,Unknown,Unknown,,Unknown,Unknown,,Unknown,Unknown,Unknown,Unknown,Unknown,Unknown,Unknown,Unknown,Unknown,,,False,,Unknown,,,,Unknown,Unknown,Unknown,,,,Unknown,,Unknown,Unknown,,Unknown,Unknown,,Unknown,Unknown,Unknown,Unknown,Unknown,Unknown,Unknown,Unknown,Unknown,,,False,,Unknown,,,,Unknown,Unknown,Unknown,,,,Unknown,,Unknown,Unknown,,Unknown,Unknown,,Unknown,Unknown,Unknown,Unknown,Unknown,Unknown,Unknown,Unknown,Unknown,,,False,Unknown,Unknown,Unknown,,,2.34,449
(CH3NH3)Pb0.5Sn0.5I3,SLG | FTO | TiO2-c | TiO2-mp | Perovskite | P3HT | Ag | Au,,0.16,0.0,nip,False,,False,,nan; nan,,False,0.0,,,False,SLG | FTO,,,Nippon Sheet Glass Co.,,Unknown,,Zn-powder; HCl >> Mecanical scrubbing,,TiO2-c | TiO2-mp,30.0 | 200.0,Unknown,40 mM | nan,Spray-pyrolys | Spin-coating,Unknown,Unknown,nan >> nan | nan,nan >> nan | nan,nan >> nan | nan,Unknown,1 >> 1 | 1,Unknown,Unknown,Titanium diisopropoxide bis(acetylacetonate) >> TiCl4 | TiO2-np,Unknown,Unknown,nan >> nan | 22.2 wt%,Unknown,Unknown,Unknown,Unknown,Unknown,Unknown,Unknown,,Unknown,,,False,False,False,False,True,False,3.0,True,False,MA,1,Pb; Sn,0.5; 0.5,I,3,Stoichiometric,MAPbSnI,Solution composition,False,False,Cl,0.2,245.0,1.22,False,Absorption Tauc-plot,,1.0,Spin-coating,Liquid,N2,,,,DMF,1,Unknown,Unknown,MAI; PbI2; SnI2,Unknown,Unknown,1 M; 0.5 M; 0.5 M,Unknown,Unknown,Unknown,Unknown,False,Unknown,,Unknown,DF-C60,,70.0,30.0,Unknown,,,False,,Unknown,Unknown,Unknown,,,Unknown,Unknown,,,P3HT,100.0,2-6-lutidin; Li-TFSI,,Spin-coating,Unknown,Unknown,,,,Unknown,,Unknown,Unknown,P3HT,Unknown,Unknown,15 mg/ml,Unknown,Unknown,Unknown,Unknown,Unknown,Unknown,Unknown,Unknown,Unknown,,,Ag | Au,10.0 | 55.0,Undoped,,Evaporation | Evaporation,Unknown,Unknown,,,,Unknown,,Unknown,Unknown,Ag | Au,Unknown,Unknown,,Unknown,Unknown,Unknown,Unknown,Unknown,Unknown,Unknown,Unknown,Unknown,,,False,,Unknown,,,,Unknown,Unknown,Unknown,,,,Unknown,,Unknown,Unknown,,Unknown,Unknown,,Unknown,Unknown,Unknown,Unknown,Unknown,Unknown,Unknown,Unknown,Unknown,,,False,,Unknown,,,,Unknown,Unknown,Unknown,,,,Unknown,,Unknown,Unknown,,Unknown,Unknown,,Unknown,Unknown,Unknown,Unknown,Unknown,Unknown,Unknown,Unknown,Unknown,,,False,Unknown,Unknown,Unknown,,,2.37,451
(CH3NH3)Pb0.625Sn0.375I3,SLG | FTO | PEDOT:PSS | Perovskite | PCBM-60 | BCP | Ag,,0.09,0.0,pin,False,,False,,nan; nan,,False,0.0,,,False,SLG | FTO,,,,,Unknown,,,,PCBM-60 | BCP,nan | 6.0,Unknown,,Spin-coating | Evaporation,Unknown,Unknown,,,,Unknown,,Unknown,Unknown,,Unknown,Unknown,,Unknown,Unknown,Unknown,Unknown,Unknown,Unknown,Unknown,,Unknown,,,False,False,False,False,True,False,3.0,True,False,MA,1,Pb; Sn,0.625; 0.375,I,3,,MAPbSnI,,False,False,,,,1.25,False,,,2.0,Spin-coating >> Spin-coating,Liquid >> Liquid,N2 >> N2,,,,DMF; DMSO >> IPA,5; 1 >> 1,Unknown,Unknown,,Unknown,Unknown,,Unknown,Unknown,Unknown,Unknown,False,Unknown,,Unknown,,,Unknown >> 120.0,Unknown >> 20.0,Unknown,,,False,,Unknown,Unknown,Unknown,,,Unknown,Unknown,,,PEDOT:PSS,,,,Spin-coating,Unknown,Unknown,,,,Unknown,,Unknown,Unknown,,Unknown,Unknown,,Unknown,Unknown,Unknown,Unknown,Unknown,Unknown,Unknown,Unknown,Unknown,,,Ag,120.0,,,Evaporation,Unknown,Unknown,,,,Unknown,,Unknown,Unknown,,Unknown,Unknown,,Unknown,Unknown,Unknown,Unknown,Unknown,Unknown,Unknown,Unknown,Unknown,,,False,,Unknown,,,,Unknown,Unknown,Unknown,,,,Unknown,,Unknown,Unknown,,Unknown,Unknown,,Unknown,Unknown,Unknown,Unknown,Unknown,Unknown,Unknown,Unknown,Unknown,,,False,,Unknown,,,,Unknown,Unknown,Unknown,,,,Unknown,,Unknown,Unknown,,Unknown,Unknown,,Unknown,Unknown,Unknown,Unknown,Unknown,Unknown,Unknown,Unknown,Unknown,,,False,Unknown,Unknown,Unknown,,,10.87,452
(CH3NH3)Pb0.65Sn0.35I3,SLG | ITO | PEDOT:PSS | Perovskite | PCBM-60 | Al,,0.16,0.0,pin,False,,False,,nan; nan,,False,0.0,,,False,SLG | ITO,,,,,Unknown,,,,PCBM-60,,Unknown,,Spin-coating,Unknown,Unknown,,,,Unknown,,Unknown,Unknown,,Unknown,Unknown,,Unknown,Unknown,Unknown,Unknown,Unknown,Unknown,Unknown,,Unknown,,,False,False,False,False,True,False,3.0,True,False,MA,1,Pb; Sn,0.65; 0.35,I,3,MAI,MAPbSnI,,False,False,,,300.0,1.25,False,,,1.0,Spin-coating,Liquid,N2,,,,DMF; DMSO,10; 1,Unknown,Unknown,,Unknown,Unknown,,Unknown,Unknown,Unknown,Unknown,True,2-Butanol,,Unknown,,,100.0,35.0,Unknown,,,True,,DMF,Unknown,Unknown,,,Unknown,Unknown,,,PEDOT:PSS,,,,Spin-coating,Unknown,Unknown,,,,Unknown,,Unknown,Unknown,,Unknown,Unknown,,Unknown,Unknown,Unknown,Unknown,Unknown,Unknown,Unknown,Unknown,Unknown,,,Al,150.0,,,Evaporation,Unknown,Unknown,,,,Unknown,,Unknown,Unknown,,Unknown,Unknown,,Unknown,Unknown,Unknown,Unknown,Unknown,Unknown,Unknown,Unknown,Unknown,,,False,,Unknown,,,,Unknown,Unknown,Unknown,,,,Unknown,,Unknown,Unknown,,Unknown,Unknown,,Unknown,Unknown,Unknown,Unknown,Unknown,Unknown,Unknown,Unknown,Unknown,,,False,,Unknown,,,,Unknown,Unknown,Unknown,,,,Unknown,,Unknown,Unknown,,Unknown,Unknown,,Unknown,Unknown,Unknown,Unknown,Unknown,Unknown,Unknown,Unknown,Unknown,,,False,Unknown,Unknown,Unknown,,,9.37,453
(CH3NH3)Pb0.6Sn0.4Br0.4I2.6,SLG | ITO | PEDOT:PSS | Perovskite | PCBM-60 | Ag,,0.04,0.0,pin,False,,False,,nan; nan,,False,0.0,,,False,SLG | ITO,,,,,Unknown,,,,PCBM-60,30.0,Unknown,,Spin-coating,Unknown,Unknown,,,,Unknown,,Unknown,Unknown,,Unknown,Unknown,,Unknown,Unknown,Unknown,Unknown,Unknown,Unknown,Unknown,,Unknown,,,False,False,False,False,True,False,3.0,True,False,MA,1,Pb; Sn,0.6; 0.4,Br; I,0.4; 2.6,,MAPbSnBrI,,False,False,SnF2,,200.0,1.26,False,,,1.0,Spin-coating,Liquid,N2,,,,DMF; DMSO,4; 1,Unknown,Unknown,,Unknown,Unknown,,Unknown,Unknown,Unknown,Unknown,True,Toluene,,Unknown,,,80.0,30.0,Unknown,,,False,,Unknown,Unknown,Unknown,,,Unknown,Unknown,,,PEDOT:PSS,,,,Spin-coating,Unknown,Unknown,,,,Unknown,,Unknown,Unknown,,Unknown,Unknown,,Unknown,Unknown,Unknown,Unknown,Unknown,Unknown,Unknown,Unknown,Unknown,,,Ag,,,,Evaporation,Unknown,Unknown,,,,Unknown,,Unknown,Unknown,,Unknown,Unknown,,Unknown,Unknown,Unknown,Unknown,Unknown,Unknown,Unknown,Unknown,Unknown,,,False,,Unknown,,,,Unknown,Unknown,Unknown,,,,Unknown,,Unknown,Unknown,,Unknown,Unknown,,Unknown,Unknown,Unknown,Unknown,Unknown,Unknown,Unknown,Unknown,Unknown,,,False,,Unknown,,,,Unknown,Unknown,Unknown,,,,Unknown,,Unknown,Unknown,,Unknown,Unknown,,Unknown,Unknown,Unknown,Unknown,Unknown,Unknown,Unknown,Unknown,Unknown,,,False,Unknown,Unknown,Unknown,,,13.4,454
(CH3NH3)Pb0.6Sn0.4I3,SLG | ITO | PEDOT:PSS | NiO-c | Perovskite | PCBM-60 | Al,,0.045,0.0,pin,False,,False,,nan; nan,,False,0.0,,,False,SLG | ITO,,,,,Unknown,,,,PCBM-60,,Unknown,,Spin-coating,Unknown,Unknown,,,,Unknown,,Unknown,Unknown,,Unknown,Unknown,,Unknown,Unknown,Unknown,Unknown,Unknown,Unknown,Unknown,,Unknown,,,False,False,False,False,True,False,3.0,True,False,MA,1,Pb; Sn,0.6; 0.4,I,3,,MAPbSnI,,False,False,,,,1.39,False,,,1.0,Spin-coating,Liquid,N2,,,,DMF,1,Unknown,Unknown,,Unknown,Unknown,,Unknown,Unknown,Unknown,Unknown,False,Unknown,,Unknown,,,100.0,10.0,Unknown,,,False,,Unknown,Unknown,Unknown,,,Unknown,Unknown,,,PEDOT:PSS | NiO-c,,,,Spin-coating | Spin-coating,Unknown,Unknown,,,,Unknown,,Unknown,Unknown,,Unknown,Unknown,,Unknown,Unknown,Unknown,Unknown,Unknown,Unknown,Unknown,Unknown,Unknown,,,Al,100.0,,,Evaporation,Unknown,Unknown,,,,Unknown,,Unknown,Unknown,,Unknown,Unknown,,Unknown,Unknown,Unknown,Unknown,Unknown,Unknown,Unknown,Unknown,Unknown,,,False,,Unknown,,,,Unknown,Unknown,Unknown,,,,Unknown,,Unknown,Unknown,,Unknown,Unknown,,Unknown,Unknown,Unknown,Unknown,Unknown,Unknown,Unknown,Unknown,Unknown,,,False,,Unknown,,,,Unknown,Unknown,Unknown,,,,Unknown,,Unknown,Unknown,,Unknown,Unknown,,Unknown,Unknown,Unknown,Unknown,Unknown,Unknown,Unknown,Unknown,Unknown,,,False,Unknown,Unknown,Unknown,,,8.2,455
(CH3NH3)Pb0.75Sn0.25Br0.3I2.7,SLG | ITO | PEDOT:PSS | Perovskite | PCBM-60 | bis-C60 | Ag,,0.1,0.0,pin,False,,False,,nan; nan,,False,0.0,,,False,SLG | ITO,,,,,Unknown,,,,PCBM-60 | bis-C60,,Unknown,,Spin-coating | Spin-coating,Unknown,Unknown,,,,Unknown,,Unknown,Unknown,,Unknown,Unknown,,Unknown,Unknown,Unknown,Unknown,Unknown,Unknown,Unknown,,Unknown,,,False,False,False,False,True,False,3.0,True,False,MA,1,Pb; Sn,0.75; 0.25,Br; I,0.3; 2.7,,MAPbSnBrI,,False,False,,,,1.43,False,,,1.0,Spin-coating,Liquid,Air,,,,DMSO; GBL,3; 7,Unknown,Unknown,,Unknown,Unknown,,Unknown,Unknown,Unknown,Unknown,True,Toluene,,Unknown,,,100.0,15.0,Unknown,,,False,,Unknown,Unknown,Unknown,,,Unknown,Unknown,,,PEDOT:PSS,,,,Spin-coating,Unknown,Unknown,,,,Unknown,,Unknown,Unknown,,Unknown,Unknown,,Unknown,Unknown,Unknown,Unknown,Unknown,Unknown,Unknown,Unknown,Unknown,,,Ag,150.0,,,Evaporation,Unknown,Unknown,,,,Unknown,,Unknown,Unknown,,Unknown,Unknown,,Unknown,Unknown,Unknown,Unknown,Unknown,Unknown,Unknown,Unknown,Unknown,,,False,,Unknown,,,,Unknown,Unknown,Unknown,,,,Unknown,,Unknown,Unknown,,Unknown,Unknown,,Unknown,Unknown,Unknown,Unknown,Unknown,Unknown,Unknown,Unknown,Unknown,,,False,,Unknown,,,,Unknown,Unknown,Unknown,,,,Unknown,,Unknown,Unknown,,Unknown,Unknown,,Unknown,Unknown,Unknown,Unknown,Unknown,Unknown,Unknown,Unknown,Unknown,,,False,Unknown,Unknown,Unknown,,,14.49,456
(CH3NH3)Pb0.75Sn0.25Br0.6I2.4,SLG | ITO | PEDOT:PSS | Perovskite | PCBM-60 | bis-C60 | Ag,,0.1,0.0,pin,False,,False,,nan; nan,,False,0.0,,,False,SLG | ITO,,,,,Unknown,,,,PCBM-60 | bis-C60,,Unknown,,Spin-coating | Spin-coating,Unknown,Unknown,,,,Unknown,,Unknown,Unknown,,Unknown,Unknown,,Unknown,Unknown,Unknown,Unknown,Unknown,Unknown,Unknown,,Unknown,,,False,False,False,False,True,False,3.0,True,False,MA,1,Pb; Sn,0.75; 0.25,Br; I,0.6; 2.4,,MAPbSnBrI,,False,False,,,,1.48,False,,,1.0,Spin-coating,Liquid,Air,,,,DMSO; GBL,3; 7,Unknown,Unknown,,Unknown,Unknown,,Unknown,Unknown,Unknown,Unknown,True,Toluene,,Unknown,,,100.0,15.0,Unknown,,,False,,Unknown,Unknown,Unknown,,,Unknown,Unknown,,,PEDOT:PSS,,,,Spin-coating,Unknown,Unknown,,,,Unknown,,Unknown,Unknown,,Unknown,Unknown,,Unknown,Unknown,Unknown,Unknown,Unknown,Unknown,Unknown,Unknown,Unknown,,,Ag,150.0,,,Evaporation,Unknown,Unknown,,,,Unknown,,Unknown,Unknown,,Unknown,Unknown,,Unknown,Unknown,Unknown,Unknown,Unknown,Unknown,Unknown,Unknown,Unknown,,,False,,Unknown,,,,Unknown,Unknown,Unknown,,,,Unknown,,Unknown,Unknown,,Unknown,Unknown,,Unknown,Unknown,Unknown,Unknown,Unknown,Unknown,Unknown,Unknown,Unknown,,,False,,Unknown,,,,Unknown,Unknown,Unknown,,,,Unknown,,Unknown,Unknown,,Unknown,Unknown,,Unknown,Unknown,Unknown,Unknown,Unknown,Unknown,Unknown,Unknown,Unknown,,,False,Unknown,Unknown,Unknown,,,14.1,457
(CH3NH3)Pb0.75Sn0.25Br0.9I2.1,SLG | ITO | PEDOT:PSS | Perovskite | PCBM-60 | bis-C60 | Ag,,0.1,0.0,pin,False,,False,,nan; nan,,False,0.0,,,False,SLG | ITO,,,,,Unknown,,,,PCBM-60 | bis-C60,,Unknown,,Spin-coating | Spin-coating,Unknown,Unknown,,,,Unknown,,Unknown,Unknown,,Unknown,Unknown,,Unknown,Unknown,Unknown,Unknown,Unknown,Unknown,Unknown,,Unknown,,,False,False,False,False,True,False,3.0,True,False,MA,1,Pb; Sn,0.75; 0.25,Br; I,0.9; 2.1,,MAPbSnBrI,,False,False,,,,1.53,False,,,1.0,Spin-coating,Liquid,Air,,,,DMSO; GBL,3; 7,Unknown,Unknown,,Unknown,Unknown,,Unknown,Unknown,Unknown,Unknown,True,Toluene,,Unknown,,,100.0,15.0,Unknown,,,False,,Unknown,Unknown,Unknown,,,Unknown,Unknown,,,PEDOT:PSS,,,,Spin-coating,Unknown,Unknown,,,,Unknown,,Unknown,Unknown,,Unknown,Unknown,,Unknown,Unknown,Unknown,Unknown,Unknown,Unknown,Unknown,Unknown,Unknown,,,Ag,150.0,,,Evaporation,Unknown,Unknown,,,,Unknown,,Unknown,Unknown,,Unknown,Unknown,,Unknown,Unknown,Unknown,Unknown,Unknown,Unknown,Unknown,Unknown,Unknown,,,False,,Unknown,,,,Unknown,Unknown,Unknown,,,,Unknown,,Unknown,Unknown,,Unknown,Unknown,,Unknown,Unknown,Unknown,Unknown,Unknown,Unknown,Unknown,Unknown,Unknown,,,False,,Unknown,,,,Unknown,Unknown,Unknown,,,,Unknown,,Unknown,Unknown,,Unknown,Unknown,,Unknown,Unknown,Unknown,Unknown,Unknown,Unknown,Unknown,Unknown,Unknown,,,False,Unknown,Unknown,Unknown,,,13.41,458
(CH3NH3)Pb0.75Sn0.25Br1.2I1.8,SLG | ITO | PEDOT:PSS | Perovskite | PCBM-60 | bis-C60 | Ag,,0.1,0.0,pin,False,,False,,nan; nan,,False,0.0,,,False,SLG | ITO,,,,,Unknown,,,,PCBM-60 | bis-C60,,Unknown,,Spin-coating | Spin-coating,Unknown,Unknown,,,,Unknown,,Unknown,Unknown,,Unknown,Unknown,,Unknown,Unknown,Unknown,Unknown,Unknown,Unknown,Unknown,,Unknown,,,False,False,False,False,True,False,3.0,True,False,MA,1,Pb; Sn,0.75; 0.25,Br; I,1.2; 1.8,,MAPbSnBrI,,False,False,,,,1.59,False,,,1.0,Spin-coating,Liquid,Air,,,,DMSO; GBL,3; 7,Unknown,Unknown,,Unknown,Unknown,,Unknown,Unknown,Unknown,Unknown,True,Toluene,,Unknown,,,100.0,15.0,Unknown,,,False,,Unknown,Unknown,Unknown,,,Unknown,Unknown,,,PEDOT:PSS,,,,Spin-coating,Unknown,Unknown,,,,Unknown,,Unknown,Unknown,,Unknown,Unknown,,Unknown,Unknown,Unknown,Unknown,Unknown,Unknown,Unknown,Unknown,Unknown,,,Ag,150.0,,,Evaporation,Unknown,Unknown,,,,Unknown,,Unknown,Unknown,,Unknown,Unknown,,Unknown,Unknown,Unknown,Unknown,Unknown,Unknown,Unknown,Unknown,Unknown,,,False,,Unknown,,,,Unknown,Unknown,Unknown,,,,Unknown,,Unknown,Unknown,,Unknown,Unknown,,Unknown,Unknown,Unknown,Unknown,Unknown,Unknown,Unknown,Unknown,Unknown,,,False,,Unknown,,,,Unknown,Unknown,Unknown,,,,Unknown,,Unknown,Unknown,,Unknown,Unknown,,Unknown,Unknown,Unknown,Unknown,Unknown,Unknown,Unknown,Unknown,Unknown,,,False,Unknown,Unknown,Unknown,,,11.93,459
(CH3NH3)Pb0.75Sn0.25Br1.5I1.5,SLG | ITO | PEDOT:PSS | Perovskite | PCBM-60 | bis-C60 | Ag,,0.1,0.0,pin,False,,False,,nan; nan,,False,0.0,,,False,SLG | ITO,,,,,Unknown,,,,PCBM-60 | bis-C60,,Unknown,,Spin-coating | Spin-coating,Unknown,Unknown,,,,Unknown,,Unknown,Unknown,,Unknown,Unknown,,Unknown,Unknown,Unknown,Unknown,Unknown,Unknown,Unknown,,Unknown,,,False,False,False,False,True,False,3.0,True,False,MA,1,Pb; Sn,0.75; 0.25,Br; I,1.5; 1.5,,MAPbSnBrI,,False,False,,,,1.65,False,,,1.0,Spin-coating,Liquid,Air,,,,DMSO; GBL,3; 7,Unknown,Unknown,,Unknown,Unknown,,Unknown,Unknown,Unknown,Unknown,True,Toluene,,Unknown,,,100.0,15.0,Unknown,,,False,,Unknown,Unknown,Unknown,,,Unknown,Unknown,,,PEDOT:PSS,,,,Spin-coating,Unknown,Unknown,,,,Unknown,,Unknown,Unknown,,Unknown,Unknown,,Unknown,Unknown,Unknown,Unknown,Unknown,Unknown,Unknown,Unknown,Unknown,,,Ag,150.0,,,Evaporation,Unknown,Unknown,,,,Unknown,,Unknown,Unknown,,Unknown,Unknown,,Unknown,Unknown,Unknown,Unknown,Unknown,Unknown,Unknown,Unknown,Unknown,,,False,,Unknown,,,,Unknown,Unknown,Unknown,,,,Unknown,,Unknown,Unknown,,Unknown,Unknown,,Unknown,Unknown,Unknown,Unknown,Unknown,Unknown,Unknown,Unknown,Unknown,,,False,,Unknown,,,,Unknown,Unknown,Unknown,,,,Unknown,,Unknown,Unknown,,Unknown,Unknown,,Unknown,Unknown,Unknown,Unknown,Unknown,Unknown,Unknown,Unknown,Unknown,,,False,Unknown,Unknown,Unknown,,,11.5,460
(CH3NH3)Pb0.75Sn0.25Br1.8I1.2,SLG | ITO | PEDOT:PSS | Perovskite | PCBM-60 | bis-C60 | Ag,,0.1,0.0,pin,False,,False,,nan; nan,,False,0.0,,,False,SLG | ITO,,,,,Unknown,,,,PCBM-60 | bis-C60,,Unknown,,Spin-coating | Spin-coating,Unknown,Unknown,,,,Unknown,,Unknown,Unknown,,Unknown,Unknown,,Unknown,Unknown,Unknown,Unknown,Unknown,Unknown,Unknown,,Unknown,,,False,False,False,False,True,False,3.0,True,False,MA,1,Pb; Sn,0.75; 0.25,Br; I,1.8; 1.2,,MAPbSnBrI,,False,False,,,,1.73,False,,,1.0,Spin-coating,Liquid,Air,,,,DMSO; GBL,3; 7,Unknown,Unknown,,Unknown,Unknown,,Unknown,Unknown,Unknown,Unknown,True,Toluene,,Unknown,,,100.0,15.0,Unknown,,,False,,Unknown,Unknown,Unknown,,,Unknown,Unknown,,,PEDOT:PSS,,,,Spin-coating,Unknown,Unknown,,,,Unknown,,Unknown,Unknown,,Unknown,Unknown,,Unknown,Unknown,Unknown,Unknown,Unknown,Unknown,Unknown,Unknown,Unknown,,,Ag,150.0,,,Evaporation,Unknown,Unknown,,,,Unknown,,Unknown,Unknown,,Unknown,Unknown,,Unknown,Unknown,Unknown,Unknown,Unknown,Unknown,Unknown,Unknown,Unknown,,,False,,Unknown,,,,Unknown,Unknown,Unknown,,,,Unknown,,Unknown,Unknown,,Unknown,Unknown,,Unknown,Unknown,Unknown,Unknown,Unknown,Unknown,Unknown,Unknown,Unknown,,,False,,Unknown,,,,Unknown,Unknown,Unknown,,,,Unknown,,Unknown,Unknown,,Unknown,Unknown,,Unknown,Unknown,Unknown,Unknown,Unknown,Unknown,Unknown,Unknown,Unknown,,,False,Unknown,Unknown,Unknown,,,11.11,461
(CH3NH3)Pb0.75Sn0.25Br2.1I0.9,SLG | ITO | PEDOT:PSS | Perovskite | PCBM-60 | bis-C60 | Ag,,0.1,0.0,pin,False,,False,,nan; nan,,False,0.0,,,False,SLG | ITO,,,,,Unknown,,,,PCBM-60 | bis-C60,,Unknown,,Spin-coating | Spin-coating,Unknown,Unknown,,,,Unknown,,Unknown,Unknown,,Unknown,Unknown,,Unknown,Unknown,Unknown,Unknown,Unknown,Unknown,Unknown,,Unknown,,,False,False,False,False,True,False,3.0,True,False,MA,1,Pb; Sn,0.75; 0.25,Br; I,2.1; 0.9,,MAPbSnBrI,,False,False,,,,1.8,False,,,1.0,Spin-coating,Liquid,Air,,,,DMSO; GBL,3; 7,Unknown,Unknown,,Unknown,Unknown,,Unknown,Unknown,Unknown,Unknown,True,Toluene,,Unknown,,,100.0,15.0,Unknown,,,False,,Unknown,Unknown,Unknown,,,Unknown,Unknown,,,PEDOT:PSS,,,,Spin-coating,Unknown,Unknown,,,,Unknown,,Unknown,Unknown,,Unknown,Unknown,,Unknown,Unknown,Unknown,Unknown,Unknown,Unknown,Unknown,Unknown,Unknown,,,Ag,150.0,,,Evaporation,Unknown,Unknown,,,,Unknown,,Unknown,Unknown,,Unknown,Unknown,,Unknown,Unknown,Unknown,Unknown,Unknown,Unknown,Unknown,Unknown,Unknown,,,False,,Unknown,,,,Unknown,Unknown,Unknown,,,,Unknown,,Unknown,Unknown,,Unknown,Unknown,,Unknown,Unknown,Unknown,Unknown,Unknown,Unknown,Unknown,Unknown,Unknown,,,False,,Unknown,,,,Unknown,Unknown,Unknown,,,,Unknown,,Unknown,Unknown,,Unknown,Unknown,,Unknown,Unknown,Unknown,Unknown,Unknown,Unknown,Unknown,Unknown,Unknown,,,False,Unknown,Unknown,Unknown,,,6.31,462
(CH3NH3)Pb0.75Sn0.25I3,SLG | FTO | PEDOT:PSS | Perovskite | PCBM-60 | BCP | Ag,0.12,0.09,0.0,pin,False,,False,,nan; nan,,False,0.0,0.5024,,False,SLG | FTO,,,,,Unknown,,,,PCBM-60 | BCP,nan | 6.0,Unknown,,Spin-coating | Evaporation,Unknown,Unknown,,,,Unknown,,Unknown,Unknown,,Unknown,Unknown,,Unknown,Unknown,Unknown,Unknown,Unknown,Unknown,Unknown,,Unknown,,,False,False,False,False,True,False,3.0,True,False,MA,1,Pb; Sn,0.75; 0.25,I,3,Stoichiometric,MAPbSnI,,False,False,Cl,0.025,600.0,1.24,False,,950.0,1.0,Spin-coating,Liquid,N2,,,,DMF; DMSO,5; 1,Unknown,Unknown,CsI; FAI; MAI; PbBr2; PbI2 >> 10%mol TBAI-doped PTzDPPBTz,Unknown,Unknown,nan >> 7 mg/ml,Unknown,Unknown,Unknown,Unknown,False,Unknown,,Unknown,,,120.0,20.0,Unknown,,,False,,Unknown,Unknown,Unknown,,,Unknown,Unknown,,,PEDOT:PSS,50.0,Cu,5 wt%; 1 wt%,Spin-coating,Unknown,Unknown,,,,Unknown,,Unknown,Unknown,,Unknown,Unknown,6 mg/ml,Unknown,Unknown,Unknown,Unknown,Unknown,Unknown,Unknown,Unknown,Unknown,,,Ag,120.0,,,Evaporation,Unknown,Unknown,,,,Unknown,,Unknown,Unknown,,Unknown,Unknown,,Unknown,Unknown,Unknown,Unknown,Unknown,Unknown,Unknown,Unknown,Unknown,,,False,,Unknown,,,,Unknown,Unknown,Unknown,,,,Unknown,,Unknown,Unknown,,Unknown,Unknown,,Unknown,Unknown,Unknown,Unknown,Unknown,Unknown,Unknown,Unknown,Unknown,,,False,,Unknown,,,,Unknown,Unknown,Unknown,,,,Unknown,,Unknown,Unknown,,Unknown,Unknown,,Unknown,Unknown,Unknown,Unknown,Unknown,Unknown,Unknown,Unknown,Unknown,,,False,Unknown,Unknown,Unknown,,,12.0,466
(CH3NH3)Pb0.7Sn0.3I3,SLG | FTO | TiO2-c | TiO2-mp | Perovskite | P3HT | Ag | Au,,0.16,0.0,nip,False,,False,,nan; nan,,False,0.0,,,False,SLG | FTO,,,,,Unknown,,,,TiO2-c | TiO2-mp,30.0 | 200.0,Unknown,,Spray-pyrolys | Spin-coating,Unknown,Unknown,,,,Unknown,,Unknown,Unknown,,Unknown,Unknown,,Unknown,Unknown,Unknown,Unknown,Unknown,Unknown,Unknown,,Unknown,,,False,False,False,False,True,False,3.0,True,False,MA,1,Pb; Sn,0.7; 0.3,I,3,,MAPbSnI,,False,False,,,,1.2,False,,,1.0,Spin-coating,Liquid,N2,,,,DMF,1,Unknown,Unknown,,Unknown,Unknown,,Unknown,Unknown,Unknown,Unknown,False,Unknown,,Unknown,,,70.0,30.0,Unknown,,,False,,Unknown,Unknown,Unknown,,,Unknown,Unknown,,,P3HT,100.0,Unknown | Li-TFSI; TBP,,Spin-coating,Unknown,Unknown,,,,Unknown,,Unknown,Unknown,,Unknown,Unknown,,Unknown,Unknown,Unknown,Unknown,Unknown,Unknown,Unknown,Unknown,Unknown,,,Ag | Au,10.0 | 55.0,,,Evaporation | Evaporation,Unknown,Unknown,,,,Unknown,,Unknown,Unknown,,Unknown,Unknown,,Unknown,Unknown,Unknown,Unknown,Unknown,Unknown,Unknown,Unknown,Unknown,,,False,,Unknown,,,,Unknown,Unknown,Unknown,,,,Unknown,,Unknown,Unknown,,Unknown,Unknown,,Unknown,Unknown,Unknown,Unknown,Unknown,Unknown,Unknown,Unknown,Unknown,,,False,,Unknown,,,,Unknown,Unknown,Unknown,,,,Unknown,,Unknown,Unknown,,Unknown,Unknown,,Unknown,Unknown,Unknown,Unknown,Unknown,Unknown,Unknown,Unknown,Unknown,,,False,Unknown,Unknown,Unknown,,,0.78,468
(CH3NH3)Pb0.85Sn0.15I3,SLG | ITO | PEDOT:PSS | Perovskite | PCBM-60 | Al,,0.16,0.0,pin,False,,False,,nan; nan,,False,0.0,,,False,SLG | ITO,,,,,Unknown,,,,PCBM-60,30.0 | nan,Unknown,,Spin-coating,Unknown,Unknown,,,,Unknown,,Unknown,Unknown,,Unknown,Unknown,,Unknown,Unknown,Unknown,Unknown,Unknown,Unknown,Unknown,,Unknown,,,False,False,False,False,True,False,3.0,True,False,MA,1,Pb; Sn,0.85; 0.15,I,3,MAI,MAPbSnI,,False,False,Cl,,300.0,1.28,False,,825.0,1.0,Spin-coating,Liquid,N2,,,,DMF; DMSO,10; 1,Unknown,Unknown,,Unknown,Unknown,,Unknown,Unknown,Unknown,Unknown,True,2-Butanol,,Unknown,,,100.0,35.0,Unknown,,,True,,DMF,Unknown,Unknown,Washed with Acetone,,Unknown,Unknown,,,PEDOT:PSS,,FK209; Li-TFSI; TBP,,Spin-coating,Unknown,Unknown,,,,Unknown,,Unknown,Unknown,,Unknown,Unknown,,Unknown,Unknown,Unknown,Unknown,Unknown,Unknown,Unknown,Unknown,Unknown,,,Al,150.0,,,Evaporation,Unknown,Unknown,,,,Unknown,,Unknown,Unknown,,Unknown,Unknown,,Unknown,Unknown,Unknown,Unknown,Unknown,Unknown,Unknown,Unknown,Unknown,,,False,,Unknown,,,,Unknown,Unknown,Unknown,,,,Unknown,,Unknown,Unknown,,Unknown,Unknown,,Unknown,Unknown,Unknown,Unknown,Unknown,Unknown,Unknown,Unknown,Unknown,,,False,,Unknown,,,,Unknown,Unknown,Unknown,,,,Unknown,,Unknown,Unknown,,Unknown,Unknown,,Unknown,Unknown,Unknown,Unknown,Unknown,Unknown,Unknown,Unknown,Unknown,,,False,Unknown,Unknown,Unknown,,,6.51,469
(CH3NH3)Pb0.875Sn0.125I3,SLG | FTO | PEDOT:PSS | Perovskite | PCBM-60 | BCP | Ag,,0.09,0.0,pin,False,,False,,nan; nan,,False,0.0,,,False,SLG | FTO,,,,,Unknown,,,,PCBM-60 | BCP,nan | 6.0,Unknown,,Spin-coating | Evaporation,Unknown,Unknown,,,,Unknown,,Unknown,Unknown,,Unknown,Unknown,,Unknown,Unknown,Unknown,Unknown,Unknown,Unknown,Unknown,,Unknown,,,False,False,False,False,True,False,3.0,True,False,MA,1,Pb; Sn,0.875; 0.125,I,3,,MAPbSnI,,False,False,,,,1.42,False,,,2.0,Spin-coating >> Spin-coating,Liquid >> Liquid,N2 >> N2,,,,DMF; DMSO >> IPA,5; 1 >> 1,Unknown,Unknown,,Unknown,Unknown,,Unknown,Unknown,Unknown,Unknown,False,Unknown,,Unknown,,,Unknown >> 120.0,Unknown >> 20.0,Unknown,,,False,,Unknown,Unknown,Unknown,,,Unknown,Unknown,,,PEDOT:PSS,,,,Spin-coating,Unknown,Unknown,,,,Unknown,,Unknown,Unknown,,Unknown,Unknown,,Unknown,Unknown,Unknown,Unknown,Unknown,Unknown,Unknown,Unknown,Unknown,,,Ag,120.0,,,Evaporation,Unknown,Unknown,,,,Unknown,,Unknown,Unknown,,Unknown,Unknown,,Unknown,Unknown,Unknown,Unknown,Unknown,Unknown,Unknown,Unknown,Unknown,,,False,,Unknown,,,,Unknown,Unknown,Unknown,,,,Unknown,,Unknown,Unknown,,Unknown,Unknown,,Unknown,Unknown,Unknown,Unknown,Unknown,Unknown,Unknown,Unknown,Unknown,,,False,,Unknown,,,,Unknown,Unknown,Unknown,,,,Unknown,,Unknown,Unknown,,Unknown,Unknown,,Unknown,Unknown,Unknown,Unknown,Unknown,Unknown,Unknown,Unknown,Unknown,,,False,Unknown,Unknown,Unknown,,,13.64,470
(CH3NH3)Pb0.8Sn0.2Br0.4I2.6,SLG | ITO | PEDOT:PSS | Perovskite | PCBM-60 | Ag,,0.04,0.0,pin,False,,False,,nan; nan,,False,0.0,,,False,SLG | ITO,,,,,Unknown,,,,PCBM-60,30.0,Unknown,,Spin-coating,Unknown,Unknown,,,,Unknown,,Unknown,Unknown,,Unknown,Unknown,,Unknown,Unknown,Unknown,Unknown,Unknown,Unknown,Unknown,,Unknown,,,False,False,False,False,True,False,3.0,True,False,MA,1,Pb; Sn,0.8; 0.2,Br; I,0.4; 2.6,,MAPbSnBrI,,False,False,SnF2,,200.0,1.26,False,,,1.0,Spin-coating,Liquid,N2,,,,DMF; DMSO,4; 1,Unknown,Unknown,,Unknown,Unknown,,Unknown,Unknown,Unknown,Unknown,True,Toluene,,Unknown,,,65.0,30.0,Unknown,,,False,,Unknown,Unknown,Unknown,,,Unknown,Unknown,,,PEDOT:PSS,,,,Spin-coating,Unknown,Unknown,,,,Unknown,,Unknown,Unknown,,Unknown,Unknown,,Unknown,Unknown,Unknown,Unknown,Unknown,Unknown,Unknown,Unknown,Unknown,,,Ag,,,,Evaporation,Unknown,Unknown,,,,Unknown,,Unknown,Unknown,,Unknown,Unknown,,Unknown,Unknown,Unknown,Unknown,Unknown,Unknown,Unknown,Unknown,Unknown,,,False,,Unknown,,,,Unknown,Unknown,Unknown,,,,Unknown,,Unknown,Unknown,,Unknown,Unknown,,Unknown,Unknown,Unknown,Unknown,Unknown,Unknown,Unknown,Unknown,Unknown,,,False,,Unknown,,,,Unknown,Unknown,Unknown,,,,Unknown,,Unknown,Unknown,,Unknown,Unknown,,Unknown,Unknown,Unknown,Unknown,Unknown,Unknown,Unknown,Unknown,Unknown,,,False,Unknown,Unknown,Unknown,,,8.04,471
(CH3NH3)Pb0.8Sn0.2I3,SLG | ITO | PEDOT:PSS | NiO-c | Perovskite | PCBM-60 | Al,,0.045,0.0,pin,False,,False,,nan; nan,,False,0.0,,,False,SLG | ITO,,,,,Unknown,,,,PCBM-60,,Unknown,,Spin-coating,Unknown,Unknown,,,,Unknown,,Unknown,Unknown,,Unknown,Unknown,,Unknown,Unknown,Unknown,Unknown,Unknown,Unknown,Unknown,,Unknown,,,False,False,False,False,True,False,3.0,True,False,MA,1,Pb; Sn,0.8; 0.2,I,3,,MAPbSnI,,False,False,,,,1.5,False,,,1.0,Spin-coating,Liquid,N2,,,,DMF,1,Unknown,Unknown,,Unknown,Unknown,,Unknown,Unknown,Unknown,Unknown,False,Unknown,,Unknown,,,100.0,10.0,Unknown,,,False,,Unknown,Unknown,Unknown,,,Unknown,Unknown,,,PEDOT:PSS | NiO-c,,,,Spin-coating | Spin-coating,Unknown,Unknown,,,,Unknown,,Unknown,Unknown,,Unknown,Unknown,,Unknown,Unknown,Unknown,Unknown,Unknown,Unknown,Unknown,Unknown,Unknown,,,Al,100.0,,,Evaporation,Unknown,Unknown,,,,Unknown,,Unknown,Unknown,,Unknown,Unknown,,Unknown,Unknown,Unknown,Unknown,Unknown,Unknown,Unknown,Unknown,Unknown,,,False,,Unknown,,,,Unknown,Unknown,Unknown,,,,Unknown,,Unknown,Unknown,,Unknown,Unknown,,Unknown,Unknown,Unknown,Unknown,Unknown,Unknown,Unknown,Unknown,Unknown,,,False,,Unknown,,,,Unknown,Unknown,Unknown,,,,Unknown,,Unknown,Unknown,,Unknown,Unknown,,Unknown,Unknown,Unknown,Unknown,Unknown,Unknown,Unknown,Unknown,Unknown,,,False,Unknown,Unknown,Unknown,,,5.9,472
(CH3NH3)Pb0.95Sn0.05I3,SLG | ITO | PEDOT:PSS | Perovskite | PCBM-60 | bis‐C60 | Ag,,0.09,0.0,pin,False,,False,,nan; nan,,False,0.0,,,False,SLG | ITO,,,,,Unknown,,,,PCBM-60 | bis-C60,,Unknown,,Spin-coating | Spin-coating,Unknown,Unknown,,,,Unknown,,Unknown,Unknown,,Unknown,Unknown,,Unknown,Unknown,Unknown,Unknown,Unknown,Unknown,Unknown,,Unknown,,,False,False,False,False,True,False,3.0,True,False,MA,1,Pb; Sn,0.95; 0.05,I,3,,MAPbSnI,,False,False,Undoped,,200.0,1.5,False,,828.0,1.0,Spin-coating,Liquid,N2,,,,DMSO; GBL,3; 7,Unknown,Unknown,,Unknown,Unknown,,Unknown,Unknown,Unknown,Unknown,True,Acetone,,Unknown,,,100.0,20.0,Unknown,,,False,,Unknown,Unknown,Unknown,Washed with Acetone,,Unknown,Unknown,,,PEDOT:PSS,,,,Spin-coating,Unknown,Unknown,,,,Unknown,,Unknown,Unknown,,Unknown,Unknown,,Unknown,Unknown,Unknown,Unknown,Unknown,Unknown,Unknown,Unknown,Unknown,,,Ag,150.0,,,Evaporation,Unknown,Unknown,,,,Unknown,,Unknown,Unknown,,Unknown,Unknown,,Unknown,Unknown,Unknown,Unknown,Unknown,Unknown,Unknown,Unknown,Unknown,,,False,,Unknown,,,,Unknown,Unknown,Unknown,,,,Unknown,,Unknown,Unknown,,Unknown,Unknown,,Unknown,Unknown,Unknown,Unknown,Unknown,Unknown,Unknown,Unknown,Unknown,,,False,,Unknown,,,,Unknown,Unknown,Unknown,,,,Unknown,,Unknown,Unknown,,Unknown,Unknown,,Unknown,Unknown,Unknown,Unknown,Unknown,Unknown,Unknown,Unknown,Unknown,,,False,Unknown,Unknown,Unknown,,,11.63,474
(CH3NH3)Pb0.9Sn0.1I3,SLG | ITO | PEDOT:PSS | Perovskite | PCBM-60 | C60 | BCP | Al,,0.0314,0.0,pin,False,,False,,nan; nan,,False,0.0,,,False,SLG | ITO,,,,,Unknown,,,,PCBM-60 | C60 | BCP,nan | 20.0 | 8.0,Unknown,,Spin-coating | Evaporation | Evaporation,Unknown,Unknown,,,,Unknown,,Unknown,Unknown,,Unknown,Unknown,,Unknown,Unknown,Unknown,Unknown,Unknown,Unknown,Unknown,,Unknown,,,False,False,False,False,True,False,3.0,True,False,MA,1,Pb; Sn,0.9; 0.1,I,3,,MAPbSnI,,False,False,Undoped,,200.0,1.31,False,,825.0,2.0,Spin-coating >> Spin-coating,Liquid >> Liquid,N2 >> N2,,,,DMF >> IPA,1 >> 1,Unknown,Unknown,,Unknown,Unknown,,Unknown,Unknown,Unknown,Unknown,False,Unknown,,Unknown,,,70.0 >> 100.0,20.0 >> 60.0,Unknown,,,True,,DMSO,Unknown,Unknown,Washed with Acetone,,Unknown,Unknown,,,PEDOT:PSS,,,,Spin-coating,Unknown,Unknown,,,,Unknown,,Unknown,Unknown,,Unknown,Unknown,,Unknown,Unknown,Unknown,Unknown,Unknown,Unknown,Unknown,Unknown,Unknown,,,Al,100.0,,,Evaporation,Unknown,Unknown,,,,Unknown,,Unknown,Unknown,,Unknown,Unknown,,Unknown,Unknown,Unknown,Unknown,Unknown,Unknown,Unknown,Unknown,Unknown,,,False,,Unknown,,,,Unknown,Unknown,Unknown,,,,Unknown,,Unknown,Unknown,,Unknown,Unknown,,Unknown,Unknown,Unknown,Unknown,Unknown,Unknown,Unknown,Unknown,Unknown,,,False,,Unknown,,,,Unknown,Unknown,Unknown,,,,Unknown,,Unknown,Unknown,,Unknown,Unknown,,Unknown,Unknown,Unknown,Unknown,Unknown,Unknown,Unknown,Unknown,Unknown,,,False,Unknown,Unknown,Unknown,,,9.95,475
(CH3NH3)Pb1.0Br0.15I2.85,SLG | FTO | TiO2-c | Perovskite | Spiro-MeOTAD | Ag,,0.09,0.0,nip,False,,False,,nan; nan,,False,0.0,,,False,SLG | FTO,,,,,Unknown,,,,TiO2-c,10.0,,,Spin-coating,Unknown,Unknown,,,,Unknown,,Unknown,Unknown,,Unknown,Unknown,,Unknown,Unknown,Unknown,Unknown,Unknown,Unknown,Unknown,,Unknown,,,False,False,False,False,True,False,3.0,True,False,MA,1,Pb,1.0,Br; I,0.15; 2.85,,MAPbBrI,,False,False,,,590.0,1.57,False,,,2.0,Spin-coating >> Spin-coating,Liquid >> Liquid,N2 >> N2,,,,DMF >> IPA,1 >> 1,Unknown,Unknown,,Unknown,Unknown,,Unknown,Unknown,Unknown,Unknown,False,Unknown,,Unknown,,,140,10.0,Unknown,,,False,,Unknown,Unknown,Unknown,,,Unknown,Unknown,,,Spiro-MeOTAD,,Li-TFSI; TBP,,Spin-coating,Unknown,Unknown,,,,Unknown,,Unknown,Unknown,,Unknown,Unknown,,Unknown,Unknown,Unknown,Unknown,Unknown,Unknown,Unknown,Unknown,Unknown,,,Ag,60.0,,,Evaporation,Unknown,Unknown,,,,Unknown,,Unknown,Unknown,,Unknown,Unknown,,Unknown,Unknown,Unknown,Unknown,Unknown,Unknown,Unknown,Unknown,Unknown,,,False,,Unknown,,,,Unknown,Unknown,Unknown,,,,Unknown,,Unknown,Unknown,,Unknown,Unknown,,Unknown,Unknown,Unknown,Unknown,Unknown,Unknown,Unknown,Unknown,Unknown,,,False,,Unknown,,,,Unknown,Unknown,Unknown,,,,Unknown,,Unknown,Unknown,,Unknown,Unknown,,Unknown,Unknown,Unknown,Unknown,Unknown,Unknown,Unknown,Unknown,Unknown,,,False,Unknown,Unknown,Unknown,,,13.65,476
(CH3NH3)Pb1.0Br0.3I2.7,SLG | FTO | TiO2-c | Perovskite | Spiro-MeOTAD | Ag,,0.09,0.0,nip,False,,False,,nan; nan,,False,0.0,,,False,SLG | FTO,,,,,Unknown,,,,TiO2-c,10.0,,,Spin-coating,Unknown,Unknown,,,,Unknown,,Unknown,Unknown,,Unknown,Unknown,,Unknown,Unknown,Unknown,Unknown,Unknown,Unknown,Unknown,,Unknown,,,False,False,False,False,True,False,3.0,True,False,MA,1,Pb,1.0,Br; I,0.3; 2.7,,MAPbBrI,,False,False,,,590.0,1.58,False,,,2.0,Spin-coating >> Spin-coating,Liquid >> Liquid,N2 >> N2,,,,DMF >> IPA,1 >> 1,Unknown,Unknown,,Unknown,Unknown,,Unknown,Unknown,Unknown,Unknown,False,Unknown,,Unknown,,,140,10.0,Unknown,,,False,,Unknown,Unknown,Unknown,,,Unknown,Unknown,,,Spiro-MeOTAD,,Li-TFSI; TBP,,Spin-coating,Unknown,Unknown,,,,Unknown,,Unknown,Unknown,,Unknown,Unknown,,Unknown,Unknown,Unknown,Unknown,Unknown,Unknown,Unknown,Unknown,Unknown,,,Ag,60.0,,,Evaporation,Unknown,Unknown,,,,Unknown,,Unknown,Unknown,,Unknown,Unknown,,Unknown,Unknown,Unknown,Unknown,Unknown,Unknown,Unknown,Unknown,Unknown,,,False,,Unknown,,,,Unknown,Unknown,Unknown,,,,Unknown,,Unknown,Unknown,,Unknown,Unknown,,Unknown,Unknown,Unknown,Unknown,Unknown,Unknown,Unknown,Unknown,Unknown,,,False,,Unknown,,,,Unknown,Unknown,Unknown,,,,Unknown,,Unknown,Unknown,,Unknown,Unknown,,Unknown,Unknown,Unknown,Unknown,Unknown,Unknown,Unknown,Unknown,Unknown,,,False,Unknown,Unknown,Unknown,,,14.88,478
(CH3NH3)Pb1.0Br0.45I2.55,SLG | FTO | TiO2-c | Perovskite | Spiro-MeOTAD | Ag,,0.09,0.0,nip,False,,False,,nan; nan,,False,0.0,,,False,SLG | FTO,,,,,Unknown,,,,TiO2-c,10.0,,,Spin-coating,Unknown,Unknown,,,,Unknown,,Unknown,Unknown,,Unknown,Unknown,,Unknown,Unknown,Unknown,Unknown,Unknown,Unknown,Unknown,,Unknown,,,False,False,False,False,True,False,3.0,True,False,MA,1,Pb,1.0,Br; I,0.45; 2.55,,MAPbBrI,,False,False,,,590.0,1.6,False,,,2.0,Spin-coating >> Spin-coating,Liquid >> Liquid,N2 >> N2,,,,DMF >> IPA,1 >> 1,Unknown,Unknown,,Unknown,Unknown,,Unknown,Unknown,Unknown,Unknown,False,Unknown,,Unknown,,,140,10.0,Unknown,,,False,,Unknown,Unknown,Unknown,,,Unknown,Unknown,,,Spiro-MeOTAD,,Li-TFSI; TBP,,Spin-coating,Unknown,Unknown,,,,Unknown,,Unknown,Unknown,,Unknown,Unknown,,Unknown,Unknown,Unknown,Unknown,Unknown,Unknown,Unknown,Unknown,Unknown,,,Ag,60.0,,,Evaporation,Unknown,Unknown,,,,Unknown,,Unknown,Unknown,,Unknown,Unknown,,Unknown,Unknown,Unknown,Unknown,Unknown,Unknown,Unknown,Unknown,Unknown,,,False,,Unknown,,,,Unknown,Unknown,Unknown,,,,Unknown,,Unknown,Unknown,,Unknown,Unknown,,Unknown,Unknown,Unknown,Unknown,Unknown,Unknown,Unknown,Unknown,Unknown,,,False,,Unknown,,,,Unknown,Unknown,Unknown,,,,Unknown,,Unknown,Unknown,,Unknown,Unknown,,Unknown,Unknown,Unknown,Unknown,Unknown,Unknown,Unknown,Unknown,Unknown,,,False,Unknown,Unknown,Unknown,,,14.71,479
(CH3NH3)Pb1.0Br0.6I2.4,SLG | FTO | TiO2-c | Perovskite | Spiro-MeOTAD | Ag,,0.09,0.0,nip,False,,False,,nan; nan,,False,0.0,,,False,SLG | FTO,,,,,Unknown,,,,TiO2-c,10.0,,,Spin-coating,Unknown,Unknown,,,,Unknown,,Unknown,Unknown,,Unknown,Unknown,,Unknown,Unknown,Unknown,Unknown,Unknown,Unknown,Unknown,,Unknown,,,False,False,False,False,True,False,3.0,True,False,MA,1,Pb,1.0,Br; I,0.6; 2.4,,MAPbBrI,,False,False,,,590.0,1.62,False,,,2.0,Spin-coating >> Spin-coating,Liquid >> Liquid,N2 >> N2,,,,DMF >> IPA,1 >> 1,Unknown,Unknown,,Unknown,Unknown,,Unknown,Unknown,Unknown,Unknown,False,Unknown,,Unknown,,,140,10.0,Unknown,,,False,,Unknown,Unknown,Unknown,,,Unknown,Unknown,,,Spiro-MeOTAD,,Li-TFSI; TBP,,Spin-coating,Unknown,Unknown,,,,Unknown,,Unknown,Unknown,,Unknown,Unknown,,Unknown,Unknown,Unknown,Unknown,Unknown,Unknown,Unknown,Unknown,Unknown,,,Ag,60.0,,,Evaporation,Unknown,Unknown,,,,Unknown,,Unknown,Unknown,,Unknown,Unknown,,Unknown,Unknown,Unknown,Unknown,Unknown,Unknown,Unknown,Unknown,Unknown,,,False,,Unknown,,,,Unknown,Unknown,Unknown,,,,Unknown,,Unknown,Unknown,,Unknown,Unknown,,Unknown,Unknown,Unknown,Unknown,Unknown,Unknown,Unknown,Unknown,Unknown,,,False,,Unknown,,,,Unknown,Unknown,Unknown,,,,Unknown,,Unknown,Unknown,,Unknown,Unknown,,Unknown,Unknown,Unknown,Unknown,Unknown,Unknown,Unknown,Unknown,Unknown,,,False,Unknown,Unknown,Unknown,,,12.91,481
(CH3NH3)Pb1.0I3,SLG | ITO | PEDOT:PSS | Perovskite | PCBM-60 | Al,,0.09,0.0,pin,False,,False,,nan; nan,,False,0.0,100.0,,False,SLG | ITO,,,,,Unknown,,,,PCBM-60,60.0,TiCl4,,Spin-coating,Unknown,Unknown,,,,Unknown,,Unknown,Unknown,,Unknown,Unknown,,Unknown,Unknown,Unknown,Unknown,Unknown,Unknown,Unknown,,Unknown,,,False,False,False,False,True,False,3.0,True,False,MA,1,Pb,1.0,I,3,MAI,MAPbI,,False,False,Cl,0.5 wt%,266.0,1.55,False,Composition,775.0,1.0,Spin-coating,Liquid,N2,,,,DMF,1,Unknown,Unknown,,Unknown,Unknown,,Unknown,Unknown,Unknown,Unknown,False,Unknown,,Unknown,,,95,70.0,Unknown,,,False,,Unknown,Unknown,Unknown,Washed with IPA,Several hours,Unknown,Unknown,,,PEDOT:PSS,35.0,Li-TFSI; TBP,nan | 1 vol%,Spin-coating,Unknown,Unknown,,,,Unknown,,Unknown,Unknown,,Unknown,Unknown,,Unknown,Unknown,Unknown,Unknown,Unknown,Unknown,Unknown,Unknown,Unknown,,,Al,100.0,,,Evaporation,Unknown,Unknown,,,,Unknown,,Unknown,Unknown,,Unknown,Unknown,,Unknown,Unknown,Unknown,Unknown,Unknown,Unknown,Unknown,Unknown,Unknown,,,False,,Unknown,,,,Unknown,Unknown,Unknown,,,,Unknown,,Unknown,Unknown,,Unknown,Unknown,,Unknown,Unknown,Unknown,Unknown,Unknown,Unknown,Unknown,Unknown,Unknown,,,False,,Unknown,,,,Unknown,Unknown,Unknown,,,,Unknown,,Unknown,Unknown,,Unknown,Unknown,,Unknown,Unknown,Unknown,Unknown,Unknown,Unknown,Unknown,Unknown,Unknown,,,False,Unknown,Unknown,Unknown,,,8.64,485
(CH3NH3)PbBr0.02I2.98,SLG | ITO | PEDOT:PSS | Perovskite | PCBM-60 | Al,,0.1,0.0,pin,False,,False,,nan; nan,,False,0.0,,,False,SLG | ITO,,,,,Unknown,,,,PCBM-60,,Unknown,,Spin-coating,Unknown,Unknown,,,,Unknown,,Unknown,Unknown,,Unknown,Unknown,,Unknown,Unknown,Unknown,Unknown,Unknown,Unknown,Unknown,,Unknown,,,False,False,False,False,True,False,3.0,True,False,MA,1,Pb,1,Br; I,0.02; 2.98,MABr,MAPbBrI,,False,False,Br,,,1.6,False,,,1.0,Spin-coating,Liquid,Unknown,,,,Unknown,,Unknown,Unknown,,Unknown,Unknown,,Unknown,Unknown,Unknown,Unknown,False,Unknown,,Unknown,,,Unknown,Unknown,Unknown,,,False,,Unknown,Unknown,Unknown,,,Unknown,Unknown,,,PEDOT:PSS,,,,Spin-coating,Unknown,Unknown,,,,Unknown,,Unknown,Unknown,,Unknown,Unknown,,Unknown,Unknown,Unknown,Unknown,Unknown,Unknown,Unknown,Unknown,Unknown,,,Al,,,,Evaporation,Unknown,Unknown,,,,Unknown,,Unknown,Unknown,,Unknown,Unknown,,Unknown,Unknown,Unknown,Unknown,Unknown,Unknown,Unknown,Unknown,Unknown,,,False,,Unknown,,,,Unknown,Unknown,Unknown,,,,Unknown,,Unknown,Unknown,,Unknown,Unknown,,Unknown,Unknown,Unknown,Unknown,Unknown,Unknown,Unknown,Unknown,Unknown,,,False,,Unknown,,,,Unknown,Unknown,Unknown,,,,Unknown,,Unknown,Unknown,,Unknown,Unknown,,Unknown,Unknown,Unknown,Unknown,Unknown,Unknown,Unknown,Unknown,Unknown,,,False,Unknown,Unknown,Unknown,,,5.5,486
(CH3NH3)PbBr0.03I2.97,SLG | FTO | TiO2-c | Perovskite | Spiro-MeOTAD | Au,,0.09,0.0,nip,False,,False,,nan; nan,,False,0.0,,,False,SLG | FTO,,,,,Unknown,,,,TiO2-c,,Unknown,,Spin-coating,Unknown,Unknown,,,,Unknown,,Unknown,Unknown,,Unknown,Unknown,,Unknown,Unknown,Unknown,Unknown,Unknown,Unknown,Unknown,,Unknown,,,False,False,False,False,True,False,3.0,True,False,MA,1,Pb,1,Br; I,0.03; 2.97,,MAPbBrI,,False,False,,,,1.6,False,Composition,760.0,1.0,Spin-coating,Liquid,N2,,,,DMSO; GBL,3; 7,Unknown,Unknown,,Unknown,Unknown,,Unknown,Unknown,Unknown,Unknown,False,Unknown,,Unknown,,,100.0,10.0,Unknown,,,False,,Unknown,Unknown,Unknown,,,Unknown,Unknown,,,Spiro-MeOTAD,,Li-TFSI; TBP,,Spin-coating,Unknown,Unknown,,,,Unknown,,Unknown,Unknown,,Unknown,Unknown,,Unknown,Unknown,Unknown,Unknown,Unknown,Unknown,Unknown,Unknown,Unknown,,,Au,100.0,,,Evaporation,Unknown,Unknown,,,,Unknown,,Unknown,Unknown,,Unknown,Unknown,,Unknown,Unknown,Unknown,Unknown,Unknown,Unknown,Unknown,Unknown,Unknown,,,False,,Unknown,,,,Unknown,Unknown,Unknown,,,,Unknown,,Unknown,Unknown,,Unknown,Unknown,,Unknown,Unknown,Unknown,Unknown,Unknown,Unknown,Unknown,Unknown,Unknown,,,False,,Unknown,,,,Unknown,Unknown,Unknown,,,,Unknown,,Unknown,Unknown,,Unknown,Unknown,,Unknown,Unknown,Unknown,Unknown,Unknown,Unknown,Unknown,Unknown,Unknown,,,False,Unknown,Unknown,Unknown,,,15.42,488
