Repository: AI-and-Semiconductor-Technology-Lab/data

File: data2/1p1_to_1p8.csv (part 16 of 16)
(CH3NH3)PbBr0.8I2.2,SLG | ITO | PTAA | Perovskite | PCBM-60 | C60 | BCP | Al,,0.075,0.0,pin,False,,False,,nan; nan,,False,0.0,,,False,SLG | ITO,,,,,Unknown,,,,PCBM-60 | C60 | BCP,nan | 20.0 | 8.0,Unknown,,Spin-coating | Evaporation | Evaporation,Unknown,Unknown,,,,Unknown,,Unknown,Unknown,,Unknown,Unknown,,Unknown,Unknown,Unknown,Unknown,Unknown,Unknown,Unknown,,Unknown,,,False,False,False,False,True,False,3.0,True,False,MA,1,Pb,1,Br; I,0.8; 2.2,,MAPbBrI,,False,False,,,350.0,1.75,False,,,2.0,Spin-coating >> Spin-coating,Liquid >> Liquid,Unknown,,,,DMF >> IPA,1 >> 1,Unknown,Unknown,,Unknown,Unknown,,Unknown,Unknown,Unknown,Unknown,False,Unknown,,Unknown,,,100.0 >> 75.0; 100,5.0 >> 15.0; 75.0,Unknown,,,False,,Unknown,Unknown,Unknown,,,Unknown,Unknown,,,PTAA,,F4-TCNQ,,Spin-coating,Unknown,Unknown,,,,Unknown,,Unknown,Unknown,,Unknown,Unknown,,Unknown,Unknown,Unknown,Unknown,Unknown,Unknown,Unknown,Unknown,Unknown,,,Al,100.0,,,Evaporation,Unknown,Unknown,,,,Unknown,,Unknown,Unknown,,Unknown,Unknown,,Unknown,Unknown,Unknown,Unknown,Unknown,Unknown,Unknown,Unknown,Unknown,,,False,,Unknown,,,,Unknown,Unknown,Unknown,,,,Unknown,,Unknown,Unknown,,Unknown,Unknown,,Unknown,Unknown,Unknown,Unknown,Unknown,Unknown,Unknown,Unknown,Unknown,,,False,,Unknown,,,,Unknown,Unknown,Unknown,,,,Unknown,,Unknown,Unknown,,Unknown,Unknown,,Unknown,Unknown,Unknown,Unknown,Unknown,Unknown,Unknown,Unknown,Unknown,,,False,Unknown,Unknown,Unknown,,,14.9,520
(CH3NH3)PbBr0.9I2.1,SLG | FTO | ZnO-c | ZnO-nw | TiO2-c | Perovskite | Spiro-MeOTAD | Au,,0.1,0.0,nip,False,,False,,nan; nan,,False,0.0,,,False,SLG | FTO,,,,,Unknown,,,,ZnO-c | ZnO-nw | TiO2-c,nan | 600.0 | nan,Unknown,,Spin-coating | Hydrothermal | Hydrothermal,Unknown,Unknown,,,,Unknown,,Unknown,Unknown,,Unknown,Unknown,,Unknown,Unknown,Unknown,Unknown,Unknown,Unknown,Unknown,,Unknown,,,False,False,False,False,True,False,3.0,True,False,MA,1,Pb,1,Br; I,0.9; 2.1,,MAPbBrI,,False,False,,,380.0,1.7,False,,755.0,2.0,Spin-coating >> CBD,Liquid >> Liquid,Air >> Air,,,30,DMF >> IPA,1 >> 1,Unknown,Unknown,,Unknown,Unknown,,Unknown,Unknown,Unknown,Unknown,False,Unknown,,Unknown,,,Unknown >> 70,Unknown >> 30.0,Unknown,,,False,,Unknown,Unknown,Unknown,,,Unknown,Unknown,,,Spiro-MeOTAD,100.0,Co,,Spin-coating,Unknown,Unknown,,,,Unknown,,Unknown,Unknown,,Unknown,Unknown,,Unknown,Unknown,Unknown,Unknown,Unknown,Unknown,Unknown,Unknown,Unknown,,,Au,80.0,,,Evaporation,Unknown,Unknown,,,,Unknown,,Unknown,Unknown,,Unknown,Unknown,,Unknown,Unknown,Unknown,Unknown,Unknown,Unknown,Unknown,Unknown,Unknown,,,False,,Unknown,,,,Unknown,Unknown,Unknown,,,,Unknown,,Unknown,Unknown,,Unknown,Unknown,,Unknown,Unknown,Unknown,Unknown,Unknown,Unknown,Unknown,Unknown,Unknown,,,False,,Unknown,,,,Unknown,Unknown,Unknown,,,,Unknown,,Unknown,Unknown,,Unknown,Unknown,,Unknown,Unknown,Unknown,Unknown,Unknown,Unknown,Unknown,Unknown,Unknown,,,False,Unknown,Unknown,Unknown,,,5.62,521
(CH3NH3)PbBr1.14I1.86,SLG | FTO | TiO2-c | TiO2-mp | Perovskite | PTAA | Au,,0.096,0.0,nip,False,,False,,nan; nan,,False,0.0,,,False,SLG | FTO,,,,,Unknown,,,,TiO2-c | TiO2-mp,60.0 | 600.0,Unknown,,Spray-pyrolys | Spin-coating,Unknown,Unknown,,,,Unknown,,Unknown,Unknown,,Unknown,Unknown,,Unknown,Unknown,Unknown,Unknown,Unknown,Unknown,Unknown,,Unknown,,,False,False,False,False,True,False,3.0,True,False,MA,1,Pb,1,Br; I,1.14; 1.86,,MAPbBrI,,False,False,,,,1.777,False,,,1.0,Spin-coating,Liquid,Unknown,,,,DMF; GBL,0.62; 0.38,Unknown,Unknown,,Unknown,Unknown,,Unknown,Unknown,Unknown,Unknown,True,Unknown,,Unknown,,,100.0,5.0,Unknown,,,False,,Unknown,Unknown,Unknown,,,Unknown,Unknown,,,PTAA,,Li-TFSI; TBP,,Spin-coating,Unknown,Unknown,,,,Unknown,,Unknown,Unknown,,Unknown,Unknown,,Unknown,Unknown,Unknown,Unknown,Unknown,Unknown,Unknown,Unknown,Unknown,,,Au,,,,Evaporation,Unknown,Unknown,,,,Unknown,,Unknown,Unknown,,Unknown,Unknown,,Unknown,Unknown,Unknown,Unknown,Unknown,Unknown,Unknown,Unknown,Unknown,,,False,,Unknown,,,,Unknown,Unknown,Unknown,,,,Unknown,,Unknown,Unknown,,Unknown,Unknown,,Unknown,Unknown,Unknown,Unknown,Unknown,Unknown,Unknown,Unknown,Unknown,,,False,,Unknown,,,,Unknown,Unknown,Unknown,,,,Unknown,,Unknown,Unknown,,Unknown,Unknown,,Unknown,Unknown,Unknown,Unknown,Unknown,Unknown,Unknown,Unknown,Unknown,,,False,Unknown,Unknown,Unknown,,,7.5,522
(CH3NH3)PbBr1.26I1.74,SLG | FTO | TiO2-c | TiO2-mp | Perovskite | Spiro-MeOTAD | Au,,0.2,0.0,nip,False,,False,,nan; nan,,False,0.0,,,False,SLG | FTO,,,,,Unknown,,,,TiO2-c | TiO2-mp,100.0 | 500.0,Unknown,,Spray-pyrolys | Spin-coating,Unknown,Unknown,,,,Unknown,,Unknown,Unknown,,Unknown,Unknown,,Unknown,Unknown,Unknown,Unknown,Unknown,Unknown,Unknown,,Unknown,,,False,False,False,False,True,False,3.0,True,False,MA,1,Pb,,Br; I,1.26; 1.74,,MAPbBrI,,False,False,,,,1.79,False,,,2.0,Spin-coating >> CBD,Liquid >> Liquid,Unknown,,,,DMF >> IPA,1 >> 1,Unknown,Unknown,,Unknown,Unknown,,Unknown,Unknown,Unknown,Unknown,False,Unknown,,Unknown,,,70.0 >> 70.0,30.0 >> 30.0,Unknown,,,False,,Unknown,Unknown,Unknown,,,Unknown,Unknown,,,Spiro-MeOTAD,,FK209; Li-TFSI; TBP,,Spin-coating,Unknown,Unknown,,,,Unknown,,Unknown,Unknown,,Unknown,Unknown,,Unknown,Unknown,Unknown,Unknown,Unknown,Unknown,Unknown,Unknown,Unknown,,,Au,80.0,,,Evaporation,Unknown,Unknown,,,,Unknown,,Unknown,Unknown,,Unknown,Unknown,,Unknown,Unknown,Unknown,Unknown,Unknown,Unknown,Unknown,Unknown,Unknown,,,False,,Unknown,,,,Unknown,Unknown,Unknown,,,,Unknown,,Unknown,Unknown,,Unknown,Unknown,,Unknown,Unknown,Unknown,Unknown,Unknown,Unknown,Unknown,Unknown,Unknown,,,False,,Unknown,,,,Unknown,Unknown,Unknown,,,,Unknown,,Unknown,Unknown,,Unknown,Unknown,,Unknown,Unknown,Unknown,Unknown,Unknown,Unknown,Unknown,Unknown,Unknown,,,False,Unknown,Unknown,Unknown,,,4.63,524
(CH3NH3)PbBr1.41I1.59,SLG | FTO | TiO2-c | TiO2-mp | Perovskite | PTAA | Au,,0.096,0.0,nip,False,,False,,nan; nan,,False,0.0,,,False,SLG | FTO,,,,,Unknown,,,,TiO2-c | TiO2-mp,60.0 | 600.0,Unknown,,Spray-pyrolys | Spin-coating,Unknown,Unknown,,,,Unknown,,Unknown,Unknown,,Unknown,Unknown,,Unknown,Unknown,Unknown,Unknown,Unknown,Unknown,Unknown,,Unknown,,,False,False,False,False,True,False,3.0,True,False,MA,1,Pb,1,Br; I,1.41; 1.59,,MAPbBrI,,False,False,,,,1.791,False,,,1.0,Spin-coating,Liquid,Unknown,,,,DMF; GBL,0.53; 0.47,Unknown,Unknown,,Unknown,Unknown,,Unknown,Unknown,Unknown,Unknown,True,Unknown,,Unknown,,,100.0,5.0,Unknown,,,False,,Unknown,Unknown,Unknown,,,Unknown,Unknown,,,PTAA,,Li-TFSI; TBP,,Spin-coating,Unknown,Unknown,,,,Unknown,,Unknown,Unknown,,Unknown,Unknown,,Unknown,Unknown,Unknown,Unknown,Unknown,Unknown,Unknown,Unknown,Unknown,,,Au,,,,Evaporation,Unknown,Unknown,,,,Unknown,,Unknown,Unknown,,Unknown,Unknown,,Unknown,Unknown,Unknown,Unknown,Unknown,Unknown,Unknown,Unknown,Unknown,,,False,,Unknown,,,,Unknown,Unknown,Unknown,,,,Unknown,,Unknown,Unknown,,Unknown,Unknown,,Unknown,Unknown,Unknown,Unknown,Unknown,Unknown,Unknown,Unknown,Unknown,,,False,,Unknown,,,,Unknown,Unknown,Unknown,,,,Unknown,,Unknown,Unknown,,Unknown,Unknown,,Unknown,Unknown,Unknown,Unknown,Unknown,Unknown,Unknown,Unknown,Unknown,,,False,Unknown,Unknown,Unknown,,,5.5,526
(CH3NH3)PbBr1.5I1.5,SLG | ITO | PEDOT:PSS | Perovskite | PCBM-60 | LiF | Al,,0.1,0.0,pin,False,,False,,nan; nan,,False,0.0,,,False,SLG | ITO,,,,,Unknown,,,,PCBM-60 | LiF,nan | 0.5,Unknown,,Spin-coating | Evaporation,Unknown,Unknown,,,,Unknown,,Unknown,Unknown,,Unknown,Unknown,,Unknown,Unknown,Unknown,Unknown,Unknown,Unknown,Unknown,,Unknown,,,False,False,False,False,True,False,3.0,True,False,MA,1,Pb,1,Br; I,1.5; 1.5,PbI2; PbBr2,MAPbBrI,,False,False,,,280.0,1.67,False,,670.2,1.0,Spin-coating,Liquid,N2,,,,DMSO; GBL,3; 7,Unknown,Unknown,,Unknown,Unknown,,Unknown,Unknown,Unknown,Unknown,True,Toluene,,Unknown,,,100.0,15.0,Unknown,,,False,,Unknown,Unknown,Unknown,,,Unknown,Unknown,,,PEDOT:PSS,40.0,FK209; Li-TFSI; TBP,,Spin-coating,Unknown,Unknown,,,,Unknown,,Unknown,Unknown,,Unknown,Unknown,,Unknown,Unknown,Unknown,Unknown,Unknown,Unknown,Unknown,Unknown,Unknown,,,Al,100.0,,,Evaporation,Unknown,Unknown,,,,Unknown,,Unknown,Unknown,,Unknown,Unknown,,Unknown,Unknown,Unknown,Unknown,Unknown,Unknown,Unknown,Unknown,Unknown,,,False,,Unknown,,,,Unknown,Unknown,Unknown,,,,Unknown,,Unknown,Unknown,,Unknown,Unknown,,Unknown,Unknown,Unknown,Unknown,Unknown,Unknown,Unknown,Unknown,Unknown,,,False,,Unknown,,,,Unknown,Unknown,Unknown,,,,Unknown,,Unknown,Unknown,,Unknown,Unknown,,Unknown,Unknown,Unknown,Unknown,Unknown,Unknown,Unknown,Unknown,Unknown,,,False,Unknown,Unknown,Unknown,,,12.1,527
(CH3NH3)PbBr2.25I0.75,SLG | FTO | TiO2-c | TiO2-mp | Perovskite | Spiro-MeOTAD | Au,,0.15,0.0,nip,False,,False,,nan; nan,,False,0.0,,,False,SLG | FTO,,,,,Unknown,,,,TiO2-c | TiO2-mp,,Unknown,,Spray-pyrolys | Spin-coating,Unknown,Unknown,,,,Unknown,,Unknown,Unknown,,Unknown,Unknown,,Unknown,Unknown,Unknown,Unknown,Unknown,Unknown,Unknown,,Unknown,,,False,False,False,False,True,False,3.0,True,False,MA,1,Pb,1,Br; I,2.25; 0.75,PbBr2,MAPbBrI,,False,False,,,240.0,1.67,False,,740.0,1.0,Spin-coating,Liquid,N2,,,,DMSO; GBL,7; 3,Unknown,Unknown,,Unknown,Unknown,,Unknown,Unknown,Unknown,Unknown,True,Toluene,,Unknown,,,100.0,Unknown,Unknown,,,False,,Unknown,Unknown,Unknown,,,Unknown,Unknown,,,Spiro-MeOTAD,,Li-TFSI; TBP; V2O5,,Spin-coating,Unknown,Unknown,,,,Unknown,,Unknown,Unknown,,Unknown,Unknown,,Unknown,Unknown,Unknown,Unknown,Unknown,Unknown,Unknown,Unknown,Unknown,,,Au,50.0,,,Evaporation,Unknown,Unknown,,,,Unknown,,Unknown,Unknown,,Unknown,Unknown,,Unknown,Unknown,Unknown,Unknown,Unknown,Unknown,Unknown,Unknown,Unknown,,,False,,Unknown,,,,Unknown,Unknown,Unknown,,,,Unknown,,Unknown,Unknown,,Unknown,Unknown,,Unknown,Unknown,Unknown,Unknown,Unknown,Unknown,Unknown,Unknown,Unknown,,,False,,Unknown,,,,Unknown,Unknown,Unknown,,,,Unknown,,Unknown,Unknown,,Unknown,Unknown,,Unknown,Unknown,Unknown,Unknown,Unknown,Unknown,Unknown,Unknown,Unknown,,,False,Unknown,Unknown,Unknown,,,1.46,534
(CH3NH3)PbBr2I,SLG | FTO | TiO2-c | TiO2-mp | Perovskite | Spiro-MeOTAD | Ag,,0.25,0.0,nip,False,,False,,nan; nan,,False,0.0,,,False,SLG | FTO,,,,,Unknown,,,,TiO2-c | TiO2-mp,nan | 650.0,Unknown | TiCl4,,Spray-pyrolys | Screen printing,Unknown,Unknown,,,,Unknown,,Unknown,Unknown,,Unknown,Unknown,,Unknown,Unknown,Unknown,Unknown,Unknown,Unknown,Unknown,,Unknown,,,False,False,False,False,True,False,3.0,True,False,MA,1,Pb,1,Br; I,2; 1,PbI2; PbBr2,MAPbBrI,,False,False,,,325.0,1.78,False,,729.4,1.0,Spin-coating,Liquid,Unknown,,,,DMF,1,Unknown,Unknown,,Unknown,Unknown,,Unknown,Unknown,Unknown,Unknown,False,Unknown,,Unknown,,,100.0,5.0,Unknown,,,False,,Unknown,Unknown,Unknown,,,Unknown,Unknown,,,Spiro-MeOTAD,,Li-TFSI; TBP,,Spin-coating,Unknown,Unknown,,,,Unknown,,Unknown,Unknown,,Unknown,Unknown,,Unknown,Unknown,Unknown,Unknown,Unknown,Unknown,Unknown,Unknown,Unknown,,,Ag,150.0,,,Evaporation,Unknown,Unknown,,,,Unknown,,Unknown,Unknown,,Unknown,Unknown,,Unknown,Unknown,Unknown,Unknown,Unknown,Unknown,Unknown,Unknown,Unknown,,,False,,Unknown,,,,Unknown,Unknown,Unknown,,,,Unknown,,Unknown,Unknown,,Unknown,Unknown,,Unknown,Unknown,Unknown,Unknown,Unknown,Unknown,Unknown,Unknown,Unknown,,,False,,Unknown,,,,Unknown,Unknown,Unknown,,,,Unknown,,Unknown,Unknown,,Unknown,Unknown,,Unknown,Unknown,Unknown,Unknown,Unknown,Unknown,Unknown,Unknown,Unknown,,,False,Unknown,Unknown,Unknown,,,4.74,538
(CH3NH3)PbBrI2,SLG | FTO | TiO2-c | TiO2-mp | Perovskite | Spiro-MeOTAD | Ag,,0.25,0.0,nip,False,,False,,nan; nan,,False,0.0,,,False,SLG | FTO,,,,,Unknown,,,,TiO2-c | TiO2-mp,nan | 650.0,Unknown | TiCl4,,Spray-pyrolys | Screen printing,Unknown,Unknown,,,,Unknown,,Unknown,Unknown,,Unknown,Unknown,,Unknown,Unknown,Unknown,Unknown,Unknown,Unknown,Unknown,,Unknown,,,False,False,False,False,True,False,3.0,True,False,MA,1,Pb,1,Br; I,1; 2,PbI2; PbBr2,MAPbBrI,,False,False,Cl,,310.0,1.8,False,,725.1,1.0,Spin-coating,Liquid,Unknown,,,,DMF,1,Unknown,Unknown,,Unknown,Unknown,,Unknown,Unknown,Unknown,Unknown,False,Unknown,,Unknown,PMMA,,100.0,5.0,Unknown,,,False,,Unknown,Unknown,Unknown,,,Unknown,Unknown,,,Spiro-MeOTAD,50.0,Li-TFSI; TBP,,Spin-coating,Unknown,Unknown,,,,Unknown,,Unknown,Unknown,,Unknown,Unknown,,Unknown,Unknown,Unknown,Unknown,Unknown,Unknown,Unknown,Unknown,Unknown,,,Ag,150.0,,,Evaporation,Unknown,Unknown,,,,Unknown,,Unknown,Unknown,,Unknown,Unknown,,Unknown,Unknown,Unknown,Unknown,Unknown,Unknown,Unknown,Unknown,Unknown,,,False,,Unknown,,,,Unknown,Unknown,Unknown,,,,Unknown,,Unknown,Unknown,,Unknown,Unknown,,Unknown,Unknown,Unknown,Unknown,Unknown,Unknown,Unknown,Unknown,Unknown,,,False,,Unknown,,,,Unknown,Unknown,Unknown,,,,Unknown,,Unknown,Unknown,,Unknown,Unknown,,Unknown,Unknown,Unknown,Unknown,Unknown,Unknown,Unknown,Unknown,Unknown,,,False,Unknown,Unknown,Unknown,,,6.75,540
(CH3NH3)PbI3,SLG | FTO | TiO2-c | TiO2-nw | Perovskite | Spiro-MeOTAD | Au,0.12,0.1,0.0,nip,False,,False,,nan; nan,,False,0.0,100.0,52.0,False,SLG | FTO,2.2 | nan,9.0,Naranjo,Unknown,Unknown,,Zn-powder; HCl >> Mecanical scrubbing,Helmanex >> Ultrasonic bath >> Water >> Ultrasonic bath >> Acetone >> Ultrasonic bath >> Ethanol >> Ultrasonic bath >> UV-Ozone,TiO2-c | TiO2-nw,nan | 400.0,Unknown,0.03,CBD | Hydrothermal,Unknown,Unknown,0.0000048 Torr | 0.0000048 Torr,1 atm | 1 atm,20 | 20,Unknown,1,Unknown,Unknown,TiCl4,Unknown,Unknown,0.04 M,Unknown,Unknown,Unknown,Unknown,Unknown,Unknown,Unknown,0.25,Unknown,,UV,False,False,False,False,True,False,3.0,True,False,MA,1,Pb,1,I,3,MA,MAPbI,Solution composition,False,False,Cl,0.25,400.0,1.6,False,Composition,775.0,1.0,Spin-coating,Liquid,Ar,1 atm >> 1 atm,1 atm >> 1 atm,15,DMF,1,Unknown,Unknown,nan >> Octylammonium iodide,Unknown,Unknown,nan >> 1 mg/ml,Unknown,Unknown,Unknown,Unknown,False,Unknown,1; 1,Unknown,BHT,0.5 mg/ml,110,60.0,Unknown,0; 60,1 atm,False,After,Unknown,Unknown,Unknown,Washed with IPA,85 deg. C in N2,Unknown,Unknown,70.0,Ar plasma,Spiro-MeOTAD,50.0,Li-TFSI; TPB,2 wt%,Spin-coating,Unknown,Unknown,0.0001 Pa | nan,1 atm | 0.000001 Torr,20.0,Unknown,1; 8,Unknown,Unknown,Al(C2H5)3 | nan,Unknown,Unknown,6 mg/ml,Unknown,Unknown,Unknown,Unknown,Unknown,Unknown,Unknown,Unknown,Unknown,,Ar plasma,Au,80.0,CuS,5 wt%,Evaporation,Unknown,Unknown,0.00005 Torr,0.000001 Torr,50.0,Unknown,1.0,Unknown,Unknown,Ag,Unknown,Unknown,8 mg/ml | nan,Unknown,Unknown,Unknown,Unknown,Unknown,Unknown,Unknown,Unknown,Unknown,5.0,,False,Antireflection,Unknown,100.0,,,Unknown,Unknown,Unknown,,,,Unknown,,Unknown,Unknown,,Unknown,Unknown,,Unknown,Unknown,Unknown,Unknown,Unknown,Unknown,Unknown,Unknown,Unknown,,,False,Dielectric mirror,Unknown,105.0,,,Unknown,Unknown,Unknown,,,,Unknown,,Unknown,Unknown,,Unknown,Unknown,,Unknown,Unknown,Unknown,Unknown,Unknown,Unknown,Unknown,Unknown,Unknown,,,False,Unknown,Unknown,Unknown,11.0,,10.3,541
(CH3NH3)SnBr0.42I2.58,SLG | FTO | TiO2-c | TiO2-mp | Perovskite | Spiro-MeOTAD | Au,,0.06,0.0,nip,False,,False,,nan; nan,,False,0.0,,,False,SLG | FTO,,,,,Unknown,,,,TiO2-c | TiO2-mp,,Unknown,,Spin-coating | Spin-coating,Unknown,Unknown,,,,Unknown,,Unknown,Unknown,,Unknown,Unknown,,Unknown,Unknown,Unknown,Unknown,Unknown,Unknown,Unknown,,Unknown,,,False,False,False,False,True,False,3.0,True,False,MA,1,Sn,1,Br; I,0.42; 2.58,,MASnBrI,,False,True,,,,1.4,False,,,1.0,Spin-coating,Liquid,N2,,,,DMF; DMSO,4; 1,Unknown,Unknown,,Unknown,Unknown,,Unknown,Unknown,Unknown,Unknown,False,Unknown,,Unknown,,,100.0,10.0,Unknown,,,False,,Unknown,Unknown,Unknown,,,Unknown,Unknown,,,Spiro-MeOTAD,,Li-TFSI; TBP,,Spin-coating,Unknown,Unknown,,,,Unknown,,Unknown,Unknown,,Unknown,Unknown,,Unknown,Unknown,Unknown,Unknown,Unknown,Unknown,Unknown,Unknown,Unknown,,,Au,,,,Evaporation,Unknown,Unknown,,,,Unknown,,Unknown,Unknown,,Unknown,Unknown,,Unknown,Unknown,Unknown,Unknown,Unknown,Unknown,Unknown,Unknown,Unknown,,,False,,Unknown,,,,Unknown,Unknown,Unknown,,,,Unknown,,Unknown,Unknown,,Unknown,Unknown,,Unknown,Unknown,Unknown,Unknown,Unknown,Unknown,Unknown,Unknown,Unknown,,,False,,Unknown,,,,Unknown,Unknown,Unknown,,,,Unknown,,Unknown,Unknown,,Unknown,Unknown,,Unknown,Unknown,Unknown,Unknown,Unknown,Unknown,Unknown,Unknown,Unknown,,,False,Unknown,Unknown,Unknown,,,1.66,542
(CH3NH3)SnBr1.2I1.8,SLG | ITO | PEDOT:PSS | Perovskite | PCBM-60 | bis-C60 | Ag,,0.1,0.0,pin,False,,False,,nan; nan,,False,0.0,,,False,SLG | ITO,,,,,Unknown,,,,PCBM-60 | bis-C60,,Unknown,,Spin-coating | Spin-coating,Unknown,Unknown,,,,Unknown,,Unknown,Unknown,,Unknown,Unknown,,Unknown,Unknown,Unknown,Unknown,Unknown,Unknown,Unknown,,Unknown,,,False,False,False,False,True,False,3.0,True,False,MA,1,Sn,1,Br; I,1.2; 1.8,,MASnBrI,,False,True,,,,1.6,False,,,1.0,Spin-coating,Liquid,Air,,,,DMSO; GBL,3; 7,Unknown,Unknown,,Unknown,Unknown,,Unknown,Unknown,Unknown,Unknown,True,Toluene,,Unknown,,,100.0,15.0,Unknown,,,False,,Unknown,Unknown,Unknown,,,Unknown,Unknown,,,PEDOT:PSS,,,,Spin-coating,Unknown,Unknown,,,,Unknown,,Unknown,Unknown,,Unknown,Unknown,,Unknown,Unknown,Unknown,Unknown,Unknown,Unknown,Unknown,Unknown,Unknown,,,Ag,150.0,,,Evaporation,Unknown,Unknown,,,,Unknown,,Unknown,Unknown,,Unknown,Unknown,,Unknown,Unknown,Unknown,Unknown,Unknown,Unknown,Unknown,Unknown,Unknown,,,False,,Unknown,,,,Unknown,Unknown,Unknown,,,,Unknown,,Unknown,Unknown,,Unknown,Unknown,,Unknown,Unknown,Unknown,Unknown,Unknown,Unknown,Unknown,Unknown,Unknown,,,False,,Unknown,,,,Unknown,Unknown,Unknown,,,,Unknown,,Unknown,Unknown,,Unknown,Unknown,,Unknown,Unknown,Unknown,Unknown,Unknown,Unknown,Unknown,Unknown,Unknown,,,False,Unknown,Unknown,Unknown,,,0.07,544
(CH3NH3)SnBr1.5I1.5,SLG | FTO | TiO2-c | TiO2-mp | Perovskite | Spiro-MeOTAD | Au,,0.06,0.0,nip,False,,False,,nan; nan,,False,0.0,,,False,SLG | FTO,,,,,Unknown,,,,TiO2-c | TiO2-mp,,Unknown,,Spin-coating | Spin-coating,Unknown,Unknown,,,,Unknown,,Unknown,Unknown,,Unknown,Unknown,,Unknown,Unknown,Unknown,Unknown,Unknown,Unknown,Unknown,,Unknown,,,False,False,False,False,True,False,3.0,True,False,MA,1,Sn,1,Br; I,1.5; 1.5,,MASnBrI,,False,True,,,,1.57,False,,,1.0,Spin-coating,Liquid,N2,,,,DMF; DMSO,4; 1,Unknown,Unknown,,Unknown,Unknown,,Unknown,Unknown,Unknown,Unknown,False,Unknown,,Unknown,,,100.0,10.0,Unknown,,,False,,Unknown,Unknown,Unknown,,,Unknown,Unknown,,,Spiro-MeOTAD,,Li-TFSI; TBP,,Spin-coating,Unknown,Unknown,,,,Unknown,,Unknown,Unknown,,Unknown,Unknown,,Unknown,Unknown,Unknown,Unknown,Unknown,Unknown,Unknown,Unknown,Unknown,,,Au,120.0,,,Evaporation,Unknown,Unknown,,,,Unknown,,Unknown,Unknown,,Unknown,Unknown,,Unknown,Unknown,Unknown,Unknown,Unknown,Unknown,Unknown,Unknown,Unknown,,,False,,Unknown,,,,Unknown,Unknown,Unknown,,,,Unknown,,Unknown,Unknown,,Unknown,Unknown,,Unknown,Unknown,Unknown,Unknown,Unknown,Unknown,Unknown,Unknown,Unknown,,,False,,Unknown,,,,Unknown,Unknown,Unknown,,,,Unknown,,Unknown,Unknown,,Unknown,Unknown,,Unknown,Unknown,Unknown,Unknown,Unknown,Unknown,Unknown,Unknown,Unknown,,,False,Unknown,Unknown,Unknown,,,2.61,545
(CH3NH3)SnI3,SLG | FTO | TiO2-c | TiO2-mp | Perovskite | PTAA | Au,,0.09,0.0,nip,False,,False,,nan; nan,,False,0.0,,,False,SLG | FTO,,,Unknown,Unknown,Unknown,,Laser etching,Soap >> Water >> Ultrasonic bath >> Ethanol >> Ultrasonic bath >> Acetone >> UV-Ozone,TiO2-c | TiO2-mp,20.0 | 300.0,TiCl4 | Unknown,,ALD | Spin-coating,Unknown,Unknown,,,,Unknown,1 | 1,Unknown,Unknown,PCBM-60 | PEIE,Unknown,Unknown,20 mg/ml | 0.1 wt%,Unknown,Unknown,Unknown,Unknown,Unknown,Unknown,Unknown,,Unknown,,,False,False,False,False,True,False,3.0,True,False,MA,1,Sn,1,I,3,Sn,MASnI,Solution composition,False,True,SnF2,0.1,500.0,1.34,False,Literature,915.0,1.0,Spin-coating,Liquid,N2,,,,DMSO,1,Unknown,Unknown,SnI2; MASnI,Unknown,Unknown,1 M; 1 M,Unknown,Unknown,Unknown,Unknown,True,Toluene,,Unknown,Undoped,,65.0,60.0,Unknown,,,False,,Unknown,Unknown,Unknown,,,Unknown,Unknown,,,PTAA,80.0,Li-TFSI; TBP,,Spin-coating,Unknown,Unknown,,,,Unknown,,Unknown,Unknown,PEDOT:PSS,Unknown,Unknown,,Unknown,Unknown,Unknown,Unknown,Unknown,Unknown,Unknown,Unknown,Unknown,,,Au,100.0,Undoped,,Evaporation,Unknown,Unknown,0.0004 Pa,,,Unknown,,Unknown,Unknown,Ag,Unknown,Unknown,,Unknown,Unknown,Unknown,Unknown,Unknown,Unknown,Unknown,Unknown,Unknown,,,False,,Unknown,,,,Unknown,Unknown,Unknown,,,,Unknown,,Unknown,Unknown,,Unknown,Unknown,,Unknown,Unknown,Unknown,Unknown,Unknown,Unknown,Unknown,Unknown,Unknown,,,False,,Unknown,,,,Unknown,Unknown,Unknown,,,,Unknown,,Unknown,Unknown,,Unknown,Unknown,,Unknown,Unknown,Unknown,Unknown,Unknown,Unknown,Unknown,Unknown,Unknown,,,True,SLG,UV-curable epoxy,N2,,,2.32,550
